Repository: qingguang0309/BO4DAC

# AI-Driven Catalyst Optimization System

An advanced AI system for optimizing catalyst formulations for CO2 capture using Bayesian optimization and machine learning techniques.

## Features

- **Bayesian Optimization**: Advanced optimization algorithm to suggest the next best catalyst formulations to test
- **Uncertainty Quantification**: Provides confidence intervals for predictions
- **Expected Improvement**: Quantifies the potential improvement of suggested formulations
- **Web Interface**: Intuitive web-based interface for easy interaction
- **Real-time Visualization**: Interactive charts showing optimization progress
- **Dynamic Configuration**: Ability to change search bounds and experimental conditions after initialization
- **Data Archiving**: Automatic archiving of old experiment records to manage data size
- **Smart Filtering**: Filters historical data based on similarity to current experimental conditions
- **Direct Data Input**: Form for users to input experimental data that matches their search bounds

## Usage

### Step 1: Initialize the System
- Define your search space by selecting categorical options (supports, amines, additives) and numerical bounds (MW, organic content)
- Set your experimental conditions (temperature, humidity, CO2 concentration, flow rate)

### Step 2: Generate Candidates
- Click "Generate Next Candidate" to get AI-suggested catalyst formulations
- Review the suggestions along with their predicted capacity, uncertainty, and expected improvement

### Step 3: Test and Record Results
- Test the suggested formulations in your lab
- Record the actual CO2 capacity results using the "Submit Experiment" buttons
- Or use the "Input Custom Experimental Data" form to add results that match your current search bounds

### Step 4: Monitor Progress
- View optimization progress in real-time with interactive charts
- Track best capacity achieved and convergence trends

## Key Components

### Optimization Algorithm
- Uses Gaussian Process regression for modeling
- Implements Expected Improvement acquisition function
- Provides uncertainty quantification with 95% confidence intervals

### Data Management
- Automatically archives old experiments (keeps last 50)
- Filters historical data based on similarity to current conditions
- Preserves all historical data while focusing on relevant experiments

### Web Interface
- Responsive design with step-by-step workflow
- Real-time updates of optimization progress
- Clear guidance for users throughout the process

## API Endpoints

- `GET /` - Main web interface
- `POST /api/generate-candidates` - Generate new candidates
- `POST /api/record-experiment` - Record experimental results
- `POST /api/update-config` - Update search bounds and conditions
- `POST /api/archive-experiments` - Manually archive old experiments
- `POST /api/input-custom-experimental-results` - Input custom experimental data
- `GET /api/status` - Get system status
- `GET /api/export-data` - Export optimization data
- `POST /api/reset-system` - Reset the system

## Troubleshooting

- If you see "No data available for filtering" message, input at least 5 experimental results that match your current search bounds and conditions
- If the optimization isn't progressing, ensure you're submitting actual experimental results
- For best results, test suggested candidates with high expected improvement values

## Technical Details

The system implements a sophisticated Bayesian optimization pipeline:

1. **Gaussian Process Model**: Models the relationship between catalyst formulation and CO2 capacity
2. **Acquisition Function**: Uses Expected Improvement to balance exploration and exploitation
3. **Uncertainty Quantification**: Provides confidence intervals for all predictions
4. **Smart Filtering**: Dynamically focuses on relevant historical data based on experimental conditions
5. **Dynamic Reconfiguration**: Allows changing search bounds and conditions after initialization

File: data/historical_experiments.csv (part 1 of 12)
Record_ID,Material_ID,DOI,Source_File,Support,Support_Type,Amine_1_or_Additive_1,Amine_Type,MW_Mn_g_mol,Organic_Content_pct,N_Content_mmol_g,Amine_2_or_Additive_2,Amine_2_or_Additive_2_Type,Amine_3_or_Additive_3,Amine_3_or_Additive_3_Type,BET_Bare_Surface_Area_m2_g,Bare_Pore_Volume_cm3_g,Average_Bare_Pore_Diameter_nm,BET_Surface_Area_m2_g,Pore_Volume_cm3_g,Average_Pore_Diameter_nm,Relative_Humidity_pct,CO2_Concentration,CO2_Concentration_vol_pct,Flow_Rate,Flow_Rate_mL_min,Interfering_Gases,Adsorption_Temperature_C,CO2_Test_Method,CO2_Capacity,CO2_Capacity_mmol_g,Amine_Efficiency,Amine_Efficiency_mmol_mmol,Heat_of_Adsorption_kJ_mol,Time_to_Half_Saturation,Time_to_90_Saturation,Kinetic_name,Kinetic_label,Kinetic_values,Kinetic_units,Kinetic_percent_saturation,Desorption_Gas,Desorption_Temperature_C,Desorption_Time,Weight_Loss_Stability_pct,Capacity_Loss_Stability_pct,Cycle_1_name,Cycle_1_label,Cycle_1_values,Cycle_1_units,Cycle_1_max_cycle,Cycle_2_name,Cycle_2_label,Cycle_2_values,Cycle_2_units,Cycle_2_max_cycle,Model_Name,Prompt_Name
MCM-48-C_bare_MCM-48-C_bare_T25_TGA_pureCO2,MCM-48-C_bare,10.1021/acs.iecr.9b00534,001.pdf-id_comprehensive_extraction.json,MCM-48,Porous Silica Materials,0,,,,,0,,0,,1039.0,0.82,3.7,,,,0.0,100%,100.0,40 mL/min,40.0,,25.0,TGA,0.44 mmol/g,0.44,,,,,,,,,,,,,,,,,,,,,,,,,,qwen3-max,DAC_prompt_SCaSE
MCM-48-W_bare_MCM-48-W_bare_T25_TGA_pureCO2,MCM-48-W_bare,10.1021/acs.iecr.9b00534,001.pdf-id_comprehensive_extraction.json,MCM-48,Porous Silica Materials,0,,,,,0,,0,,533.0,0.31,3.4,,,,0.0,100%,100.0,40 mL/min,40.0,,25.0,TGA,0.52 mmol/g,0.52,,,,,,,,,,,,,,,,,,,,,,,,,,qwen3-max,DAC_prompt_SCaSE
MCM-48-C_PEI_9%_MCM-48-C_9%PEI_T25_TGA_pureCO2,MCM-48-C_PEI_9%,10.1021/acs.iecr.9b00534,001.pdf-id_comprehensive_extraction.json,MCM-48,Porous Silica Materials,PEI,Polymeric Amines,600.0,9.0,2.0930232558139537,0,,0,,1039.0,0.82,3.7,585.0,0.38,3.8,0.0,100%,100.0,40 mL/min,40.0,,25.0,TGA,1.06 mmol/g,1.06,11.6 mmol CO2/g PEI,11.6,63.0,287.5000000000007,1200.000000000007,TG Curve/ CO2 adsorption profile,Weight percentage,"[[0, 100.0], [100, 101.2], [300, 102.8], [500, 103.9], [1000, 104.7], [1500, 105.1], [2000, 105.3], [2500, 105.4], [3000, 105.4], [3500, 105.4]]","s, wt%","['-', '-']",,,,,,,,,,,,,,,,qwen3-max,DAC_prompt_SCaSE
MCM-48-W_PEI_10%_MCM-48-W_10%PEI_T25_TGA_pureCO2,MCM-48-W_PEI_10%,10.1021/acs.iecr.9b00534,001.pdf-id_comprehensive_extraction.json,MCM-48,Porous Silica Materials,PEI,Polymeric Amines,600.0,10.0,2.3255813953488373,CTAB,Additive,0,,533.0,0.31,3.4,206.0,0.15,3.3,0.0,100%,100.0,40 mL/min,40.0,,25.0,TGA,1.51 mmol/g,1.51,15.0 mmol CO2/g PEI,15.0,56.0,178.26086956521738,683.3333333333283,TG Curve/ CO2 adsorption profile,Weight percentage,"[[0, 100.0], [100, 102.5], [300, 104.8], [500, 105.9], [1000, 106.5], [1500, 106.7], [2000, 106.8], [2500, 106.8], [3000, 106.8], [3500, 106.8]]","s, wt%","['-', '-']",,,,,,,,,,,,,,,,qwen3-max,DAC_prompt_SCaSE
MCM-48-C_PEI_18%_MCM-48-C_18%PEI_T25_TGA_pureCO2,MCM-48-C_PEI_18%,10.1021/acs.iecr.9b00534,001.pdf-id_comprehensive_extraction.json,MCM-48,Porous Silica Materials,PEI,Polymeric Amines,600.0,18.0,4.186046511627907,0,,0,,1039.0,0.82,3.7,529.0,0.37,3.7,0.0,100%,100.0,40 mL/min,40.0,,25.0,TGA,1.42 mmol/g,1.42,7.6 mmol CO2/g PEI,7.6,62.0,691.1764705882367,2012.5000000000036,TG Curve/ CO2 adsorption profile,Weight percentage,"[[0, 100.0], [500, 102.8], [1000, 104.5], [1500, 105.6], [2000, 106.2], [2500, 106.6], [3000, 106.8], [3500, 106.9]]","s, wt%","['-', '-']",,,,,,,,,,,,,,,,qwen3-max,DAC_prompt_SCaSE
MCM-48-W_PEI_20%_MCM-48-W_20%PEI_T25_TGA_pureCO2,MCM-48-W_PEI_20%,10.1021/acs.iecr.9b00534,001.pdf-id_comprehensive_extraction.json,MCM-48,Porous Silica Materials,PEI,Polymeric Amines,600.0,20.0,4.651162790697675,CTAB,Additive,0,,533.0,0.31,3.4,163.0,0.14,2.8,0.0,100%,100.0,40 mL/min,40.0,,25.0,TGA,2.04 mmol/g,2.04,10.1 mmol CO2/g PEI,10.1,59.0,366.93548387096735,1324.999999999994,TG Curve/ CO2 adsorption profile,Weight percentage,"[[0, 100.0], [500, 106.2], [1000, 107.8], [1500, 108.4], [2000, 108.7], [2500, 108.9], [3000, 109.0], [3500, 109.1]]","s, wt%","['-', '-']",,,,,,,,,,,,,,,,qwen3-max,DAC_prompt_SCaSE
MCM-48-C_PEI_32%_MCM-48-C_32%PEI_T25_TGA_pureCO2,MCM-48-C_PEI_32%,10.1021/acs.iecr.9b00534,001.pdf-id_comprehensive_extraction.json,MCM-48,Porous Silica Materials,PEI,Polymeric Amines,600.0,32.0,7.441860465116279,0,,0,,1039.0,0.82,3.7,149.0,0.14,3.5,0.0,100%,100.0,40 mL/min,40.0,,25.0,TGA,1.82 mmol/g,1.82,5.6 mmol CO2/g PEI,5.6,63.0,409.0909090909095,1099.9999999999973,TG Curve/ CO2 adsorption profile,Weight percentage,"[[0, 100.0], [250, 102.1], [500, 104.3], [750, 105.6], [1000, 106.2], [1500, 106.7], [2000, 106.9], [2500, 107.0], [3000, 107.0], [3500, 107.0]]","s, wt%","['-', '-']",,,,,,,,,,,,,,,,qwen3-max,DAC_prompt_SCaSE
MCM-48-W_PEI_27%_MCM-48-W_27%PEI_T25_TGA_pureCO2,MCM-48-W_PEI_27%,10.1021/acs.iecr.9b00534,001.pdf-id_comprehensive_extraction.json,MCM-48,Porous Silica Materials,PEI,Polymeric Amines,600.0,27.0,6.279069767441861,CTAB,Additive,0,,533.0,0.31,3.4,35.0,0.18,2.2,0.0,100%,100.0,40 mL/min,40.0,,25.0,TGA,2.35 mmol/g,2.35,8.4 mmol CO2/g PEI,8.4,61.0,347.8260869565217,1442.8571428571438,TG Curve/ CO2 adsorption profile,Weight percentage,"[[0, 100.0], [250, 104.5], [500, 106.8], [750, 108.2], [1000, 109.1], [1500, 109.8], [2000, 110.2], [2500, 110.5], [3000, 110.7], [3500, 110.8]]","s, wt%","['-', '-']",,,,,,,,,,,,,,,,qwen3-max,DAC_prompt_SCaSE
MCM-48-C_PEI_42%_MCM-48-C_42%PEI_T25_TGA_pureCO2,MCM-48-C_PEI_42%,10.1021/acs.iecr.9b00534,001.pdf-id_comprehensive_extraction.json,MCM-48,Porous Silica Materials,PEI,Polymeric Amines,600.0,42.0,9.767441860465116,0,,0,,1039.0,0.82,3.7,13.0,0.04,12.307692307692308,0.0,100%,100.0,40 mL/min,40.0,,25.0,TGA,2.16 mmol/g,2.16,5.1 mmol CO2/g PEI,5.1,61.0,589.285714285714,1408.3333333333303,TG Curve/ CO2 adsorption profile,Weight percentage,"[[0, 106.0], [500, 107.8], [1000, 109.2], [1500, 109.8], [2000, 110.0], [2500, 110.1], [3000, 110.1], [3500, 110.1]]","s, wt%","['-', '-']",,,,,,Cyclic CO2 profile,Adsorption Amount (mmol/g),"[[1, 2.05], [2, 2.03], [3, 2.02], [4, 2.01], [5, 2.0], [6, 1.99]]",mmol/g,6.0,,,,,,qwen3-max,DAC_prompt_SCaSE
MCM-48-W_PEI_37%_MCM-48-W_37%PEI_T25_TGA_pureCO2,MCM-48-W_PEI_37%,10.1021/acs.iecr.9b00534,001.pdf-id_comprehensive_extraction.json,MCM-48,Porous Silica Materials,PEI,Polymeric Amines,600.0,37.0,8.604651162790699,CTAB,Additive,0,,533.0,0.31,3.4,3.0,0.01,13.333333333333334,0.0,100%,100.0,40 mL/min,40.0,,25.0,TGA,2.59 mmol/g,2.59,6.9 mmol CO2/g PEI,6.9,60.0,514.7058823529403,1324.9999999999964,TG Curve/ CO2 adsorption profile,Weight percentage,"[[0, 106.0], [500, 108.5], [1000, 110.2], [1500, 110.8], [2000, 111.0], [2500, 111.1], [3000, 111.1], [3500, 111.1]]","s, wt%","['-', '-']",,,,,,Cyclic CO2 profile,Adsorption Amount (mmol/g),"[[1, 2.55], [2, 2.53], [3, 2.52], [4, 2.51], [5, 2.5], [6, 2.49]]",mmol/g,6.0,,,,,,qwen3-max,DAC_prompt_SCaSE
MCM-48-W_PEI_37%_MCM-48-W_37%PEI_T50_BTC_15pctCO2_dry,MCM-48-W_PEI_37%,10.1021/acs.iecr.9b00534,001.pdf-id_comprehensive_extraction.json,MCM-48,Porous Silica Materials,PEI,Polymeric Amines,600.0,37.0,8.604651162790699,CTAB,Additive,0,,533.0,0.31,3.4,3.0,0.01,13.333333333333334,0.0,15%,15.0,,,,50.0,BTC,1.54 mmol/g,1.54,,,,51.42857142857143,66.66666666666667,Fixed-Bed Breakthrough Testing,c/c₀,"[[0, 0.0], [20, 0.01], [30, 0.05], [40, 0.15], [50, 0.45], [60, 0.8], [70, 0.95], [75, 0.98], [80, 0.99], [140, 1.0]]","s, -","['-', '-']",,,,,,,,,,,,,,,,qwen3-max,DAC_prompt_SCaSE
MCM-48-W_PEI_37%_MCM-48-W_37%PEI_T50_BTC_15pctCO2_humid,MCM-48-W_PEI_37%,10.1021/acs.iecr.9b00534,001.pdf-id_comprehensive_extraction.json,MCM-48,Porous Silica Materials,PEI,Polymeric Amines,600.0,37.0,8.604651162790699,CTAB,Additive,0,,533.0,0.31,3.4,3.0,0.01,13.333333333333334,13.74,15%,15.0,,,,50.0,BTC,1.81 mmol/g,1.81,,,,74.0,85.0,Fixed-Bed Breakthrough Testing,c/c₀,"[[0, 0.0], [40, 0.0], [60, 0.05], [70, 0.3], [75, 0.55], [80, 0.75], [85, 0.9], [90, 0.97], [100, 1.0], [140, 1.0]]","s, -","['-', '-']",,,,,,,,,,,,,,,,qwen3-max,DAC_prompt_SCaSE
MCM-48-W_PEI_37%_MCM-48-W_37%PEI_T50_BTC_15pctCO2_SO2,MCM-48-W_PEI_37%,10.1021/acs.iecr.9b00534,001.pdf-id_comprehensive_extraction.json,MCM-48,Porous Silica Materials,PEI,Polymeric Amines,600.0,37.0,8.604651162790699,CTAB,Additive,0,,533.0,0.31,3.4,3.0,0.01,13.333333333333334,0.0,15%,15.0,,,SO2,50.0,BTC,1.20 mmol/g,1.2,,,,76.25,87.5,Fixed-Bed Breakthrough Testing,c/c₀,"[[0, 0.0], [40, 0.0], [60, 0.02], [70, 0.2], [75, 0.45], [80, 0.65], [85, 0.85], [90, 0.95], [100, 1.0], [140, 1.0]]","s, -","['-', '-']",,,,,,,,,,,,,,,,qwen3-max,DAC_prompt_SCaSE
MCM-48-C_PEI_47%_MCM-48-C_47%PEI_T25_TGA_pureCO2,MCM-48-C_PEI_47%,10.1021/acs.iecr.9b00534,001.pdf-id_comprehensive_extraction.json,MCM-48,Porous Silica Materials,PEI,Polymeric Amines,600.0,47.0,10.930232558139535,0,,0,,1039.0,0.82,3.7,,,,0.0,100%,100.0,40 mL/min,40.0,,25.0,TGA,2.11 mmol/g,2.11,4.4 mmol CO2/g PEI,4.4,58.0,208.33333333333331,950.0000000000028,TG Curve/ CO2 adsorption profile,Weight percentage,"[[0, 100.0], [250, 106.0], [500, 107.8], [750, 108.6], [1000, 109.1], [1250, 109.4], [1500, 109.6], [2000, 109.8], [2500, 109.9], [3000, 110.0]]","s, wt%","['-', '-']",,,,,,,,,,,,,,,,qwen3-max,DAC_prompt_SCaSE
MCM-48-W_PEI_46%_MCM-48-W_46%PEI_T25_TGA_pureCO2,MCM-48-W_PEI_46%,10.1021/acs.iecr.9b00534,001.pdf-id_comprehensive_extraction.json,MCM-48,Porous Silica Materials,PEI,Polymeric Amines,600.0,46.0,10.697674418604652,CTAB,Additive,0,,533.0,0.31,3.4,,,,0.0,100%,100.0,40 mL/min,40.0,,25.0,TGA,2.53 mmol/g,2.53,5.5 mmol CO2/g PEI,5.5,60.0,225.8064516129032,950.0000000000008,TG Curve/ CO2 adsorption profile,Weight percentage,"[[0, 100.0], [250, 106.2], [500, 108.5], [750, 109.6], [1000, 110.2], [1250, 110.6], [1500, 110.8], [2000, 111.0], [2500, 111.1], [3000, 111.2]]","s, wt%","['-', '-']",,,,,,,,,,,,,,,,qwen3-max,DAC_prompt_SCaSE
G-10_TEPA_40%_G-10_40%TEPA__T25_TGA_dry_400ppmCO2_N2_100SCCM,G-10_TEPA_40%,-,002.pdf-id_comprehensive_extraction.json,G-10,Porous Silica Materials,TEPA,Small-Molecule Polyamines,189.3,40.0,9.30232558139535,0,,0,,270.0,1.39,20.4,,,,0.0,400 ppmv,0.04,100 mL/min,100.0,,25.0,TGA,9.46 wt%,2.15,0.234 gCO2/gamine,0.532,,30.666666666666664,77.59999999999998,TG Curve/ CO2 adsorption profile,CO2 uptake (wt%),"[[0, 0.0], [12, 1.2], [24, 2.3], [36, 3.2], [48, 3.9], [60, 4.5], [72, 4.9], [84, 5.2], [96, 5.4], [108, 5.5], [120, 5.6]]","minutes, wt%","['-', '-']",,,,,,,,,,,,,,,,qwen3-max,DAC_prompt_SCaSE
G-10_TEPA_40%_G-10_40%TEPA__T30_TGA_dry_400ppmCO2_N2_100SCCM,G-10_TEPA_40%,-,002.pdf-id_comprehensive_extraction.json,G-10,Porous Silica Materials,TEPA,Small-Molecule Polyamines,189.3,40.0,9.30232558139535,0,,0,,270.0,1.39,20.4,,,,0.0,400 ppmv,0.04,100 mL/min,100.0,,30.0,TGA,9.65 wt%,2.193,0.247 gCO2/gamine,0.561,,,,,,,,,,,,,,,,,,,,,,,,qwen3-max,DAC_prompt_SCaSE
G-10_TEPA_40%_G-10_40%TEPA__T35_TGA_dry_400ppmCO2_N2_100SCCM,G-10_TEPA_40%,-,002.pdf-id_comprehensive_extraction.json,G-10,Porous Silica Materials,TEPA,Small-Molecule Polyamines,189.3,40.0,9.30232558139535,0,,0,,270.0,1.39,20.4,,,,0.0,400 ppmv,0.04,100 mL/min,100.0,,35.0,TGA,9.83 wt%,2.234,0.246 gCO2/gamine,0.559,,,,,,,,,,,,,,,,,,,,,,,,qwen3-max,DAC_prompt_SCaSE
G-10_TEPA_40%_G-10_40%TEPA__T25_BTC_dry_400ppmCO2_N2_1SLPM,G-10_TEPA_40%,-,002.pdf-id_comprehensive_extraction.json,G-10,Porous Silica Materials,TEPA,Small-Molecule Polyamines,189.3,40.0,9.30232558139535,0,,0,,270.0,1.39,20.4,,,,0.0,400 ppmv,0.04,1000 mL/min,1000.0,,25.0,BTC,,,,,,13.0,51.0,Fixed-Bed Breakthrough Testing,Effluent CO2 Concentration (ppmv),"[[0, 0], [5, 5], [10, 15], [15, 45], [20, 120], [25, 200], [30, 260], [35, 300], [40, 325], [45, 340], [50, 350], [55, 355], [60, 360], [65, 365], [70, 370], [75, 375], [80, 380], [85, 385], [90, 390]]","Minutes, ppmv","['13 min', '-']",,,,,,,,,,,,,,,,qwen3-max,DAC_prompt_SCaSE
G-10_TEPA_40%_G-10_40%TEPA__T25_TGA_cyclic_50cycles_dry_400ppmCO2_N2_100SCCM,G-10_TEPA_40%,-,002.pdf-id_comprehensive_extraction.json,G-10,Porous Silica Materials,TEPA,Small-Molecule Polyamines,189.3,40.0,9.30232558139535,0,,0,,270.0,1.39,20.4,,,,0.0,400 ppmv,0.04,100 mL/min,100.0,,25.0,TGA,,,,,,,,,,,,,N2,100.0,15.0,55.0,29.0,Cyclic CO2 profile,CO2 Uptake (wt. %),"[[1, 5.64], [5, 5.62], [10, 5.6], [15, 5.58], [20, 5.56], [25, 5.54], [30, 5.52], [35, 5.48], [40, 5.42], [45, 5.34], [50, 3.99]]",wt. %,50.0,Weight/mass profile,Mass Change %,"[[0, 5.0], [1200, -10.0], [2400, -15.0], [3600, -17.5], [4800, -19.0], [6000, -20.0], [7200, -20.8], [8400, -21.5], [9000, -22.0], [9600, -22.2]]","minutes, %",9600.0,qwen3-max,DAC_prompt_SCaSE
G-10_PEI-600_40%_G-10_40%PEI-600__T25_TGA_dry_400ppmCO2_N2_100SCCM,G-10_PEI-600_40%,-,002.pdf-id_comprehensive_extraction.json,G-10,Porous Silica Materials,PEI-600,Polymeric Amines,600.0,40.0,9.30232558139535,0,,0,,270.0,1.39,20.4,65.0,0.44,27.076923076923077,0.0,400 ppmv,0.04,100 mL/min,100.0,,25.0,TGA,6.79 wt%,1.543,0.170 gCO2/gamine,0.386,,40.0,93.33333333333334,TG Curve/ CO2 adsorption profile,CO2 uptake (wt%),"[[0, 0.0], [20, 1.6], [40, 3.0], [60, 4.2], [80, 5.0], [100, 5.6], [120, 6.0]]","minutes, wt%","['-', '-']",,,,,,,,,,,,,,,,qwen3-max,DAC_prompt_SCaSE
G-10_PEI-600_40%_G-10_40%PEI-600__T30_TGA_dry_400ppmCO2_N2_100SCCM,G-10_PEI-600_40%,-,002.pdf-id_comprehensive_extraction.json,G-10,Porous Silica Materials,PEI-600,Polymeric Amines,600.0,40.0,9.30232558139535,0,,0,,270.0,1.39,20.4,65.0,0.44,27.076923076923077,0.0,400 ppmv,0.04,100 mL/min,100.0,,30.0,TGA,7.18 wt%,1.632,0.182 gCO2/gamine,0.414,,,,,,,,,,,,,,,,,,,,,,,,qwen3-max,DAC_prompt_SCaSE
G-10_PEI-600_40%_G-10_40%PEI-600__T35_TGA_dry_400ppmCO2_N2_100SCCM,G-10_PEI-600_40%,-,002.pdf-id_comprehensive_extraction.json,G-10,Porous Silica Materials,PEI-600,Polymeric Amines,600.0,40.0,9.30232558139535,0,,0,,270.0,1.39,20.4,65.0,0.44,27.076923076923077,0.0,400 ppmv,0.04,100 mL/min,100.0,,35.0,TGA,7.45 wt%,1.693,0.189 gCO2/gamine,0.43,,,,,,,,,,,,,,,,,,,,,,,,qwen3-max,DAC_prompt_SCaSE
G-10_PEI-600_40%_G-10_40%PEI-600__T25_BTC_dry_400ppmCO2_N2_1SLPM,G-10_PEI-600_40%,-,002.pdf-id_comprehensive_extraction.json,G-10,Porous Silica Materials,PEI-600,Polymeric Amines,600.0,40.0,9.30232558139535,0,,0,,270.0,1.39,20.4,65.0,0.44,27.076923076923077,0.0,400 ppmv,0.04,1000 mL/min,1000.0,,25.0,BTC,,,,,,4.0,55.25,Fixed-Bed Breakthrough Testing,Effluent CO2 Concentration (ppmv),"[[0, 0], [5, 2], [10, 8], [15, 30], [20, 100], [25, 180], [30, 240], [35, 280], [40, 310], [45, 330], [50, 345], [55, 355], [60, 365], [65, 370], [70, 375], [75, 380], [80, 385], [85, 390], [90, 395]]","Minutes, ppmv","['4 min', '-']",,,,,,,,,,,,,,,,qwen3-max,DAC_prompt_SCaSE
G-10_PEI-600_40%_G-10_40%PEI-600__T25_BTC_humid_400ppmCO2_N2_1SLPM_RH92.5%,G-10_PEI-600_40%,-,002.pdf-id_comprehensive_extraction.json,G-10,Porous Silica Materials,PEI-600,Polymeric Amines,600.0,40.0,9.30232558139535,0,,0,,270.0,1.39,20.4,65.0,0.44,27.076923076923077,92.5,400 ppmv,0.04,1000 mL/min,1000.0,,25.0,BTC,,,,,,15.0,60.75,Fixed-Bed Breakthrough Testing,Effluent CO2 Concentration (ppmv),"[[0, 0], [5, 2], [10, 10], [15, 40], [20, 100], [25, 180], [30, 250], [40, 300], [60, 350], [90, 390]]","Minutes, ppmv","['15 min', '-']",,,,,,,,,,,,,,,,qwen3-max,DAC_prompt_SCaSE
G-10_PEI-600_40%_G-10_40%PEI-600__T25_TGA_cyclic_50cycles_dry_400ppmCO2_N2_100SCCM,G-10_PEI-600_40%,-,002.pdf-id_comprehensive_extraction.json,G-10,Porous Silica Materials,PEI-600,Polymeric Amines,600.0,40.0,9.30232558139535,0,,0,,270.0,1.39,20.4,65.0,0.44,27.076923076923077,0.0,400 ppmv,0.04,100 mL/min,100.0,,25.0,TGA,,,,,,,,,,,,,N2,100.0,15.0,1.35,0.8,Cyclic CO2 profile,CO2 Uptake (wt. %),"[[1, 5.2], [2, 5.2], [3, 5.2], [4, 5.2], [5, 5.2], [10, 5.2], [20, 5.2], [30, 5.2], [40, 5.2], [50, 5.16]]",wt. %,50.0,Weight/mass profile,Mass Change %,"[[0, 5.0], [120, 0.0], [135, 0.0], [255, 5.0], [375, 0.0], [390, 0.0], [510, 5.0], [630, 0.0], [645, 0.0], [765, 5.0]]","minutes, %",765.0,qwen3-max,DAC_prompt_SCaSE
M4_AM-TEPA_50%_M4_50%AM-TEPA__T25_BTC_pureCO2,M4_AM-TEPA_50%,10.1021/ie300234k,003.pdf-id_comprehensive_extraction.json,M4,Porous Silica Materials,AM-TEPA,Small-Molecule Polyamines,189.3,48.92,11.376744186046512,0,,0,,451.5,0.54,4.75,4.94,0.0375,2.85,0.0,100 vol%,100.0,80 mL/min,80.0,,25.0,BTC,128.8 mg/g,2.93,0.22 mmol/mmol,0.22,,3.1071428571428594,9.050000000000004,Fixed-Bed Breakthrough Testing,Weight (%),"[[0, 100.0], [2, 104.8], [5, 109.0], [10, 112.0], [15, 112.6], [20, 112.7], [30, 112.7], [40, 112.7], [50, 112.7], [60, 112.7]]","min, %","['-', '-']",AIR,100.0,2.0,,0.8,Cyclic CO2 profile,Adsorption capacity (mg g⁻¹),"[[1, 128.8], [2, 128.5], [3, 128.3], [4, 128.2], [5, 128.1], [6, 128.0], [7, 128.0], [8, 128.0], [9, 127.9], [10, 127.9], [11, 127.8], [12, 127.8]]",mg/g,12.0,,,,,,qwen3-max,DAC_prompt_SCaSE
M4_AM-TEPA_50%_M4_50%AM-TEPA__T55_BTC_pureCO2,M4_AM-TEPA_50%,10.1021/ie300234k,003.pdf-id_comprehensive_extraction.json,M4,Porous Silica Materials,AM-TEPA,Small-Molecule Polyamines,189.3,48.92,11.376744186046512,0,,0,,451.5,0.54,4.75,4.94,0.0375,2.85,0.0,100 vol%,100.0,80 mL/min,80.0,,55.0,BTC,134.7 mg/g,3.06,,,,,,,,,,,,,,,,,,,,,,,,,,qwen3-max,DAC_prompt_SCaSE
M4_AM-TEPA_60%_M4_60%AM-TEPA__T25_BTC_pureCO2,M4_AM-TEPA_60%,10.1021/ie300234k,003.pdf-id_comprehensive_extraction.json,M4,Porous Silica Materials,AM-TEPA,Small-Molecule Polyamines,189.3,60.0,13.953488372093023,0,,0,,451.5,0.54,4.75,4.94,0.0375,2.85,0.0,100 vol%,100.0,80 mL/min,80.0,,25.0,BTC,159.1 mg/g,3.62,,,,3.011627906976741,9.116666666666664,Fixed-Bed Breakthrough Testing,Weight (%),"[[0, 100.0], [2, 105.2], [5, 109.5], [10, 112.5], [15, 113.0], [20, 113.2], [30, 113.3], [40, 113.3], [50, 113.3], [60, 113.3]]","min, %","['-', '-']",,,,,,,,,,,,,,,,qwen3-max,DAC_prompt_SCaSE
M4_AM-TEPA_40%_M4_40%AM-TEPA__T25_BTC_pureCO2,M4_AM-TEPA_40%,10.1021/ie300234k,003.pdf-id_comprehensive_extraction.json,M4,Porous Silica Materials,AM-TEPA,Small-Molecule Polyamines,189.3,40.0,9.30232558139535,0,,0,,451.5,0.54,4.75,4.94,0.0375,2.85,0.0,100 vol%,100.0,80 mL/min,80.0,,25.0,BTC,108.0 mg/g,2.46,,,,3.5405405405405386,9.61111111111111,Fixed-Bed Breakthrough Testing,Weight (%),"[[0, 100.0], [2, 104.5], [5, 108.2], [10, 111.8], [15, 112.5], [20, 112.7], [30, 112.8], [40, 112.8], [50, 112.8], [60, 112.8]]","min, %","['-', '-']",,,,,,,,,,,,,,,,qwen3-max,DAC_prompt_SCaSE
M4_AM-TEPA_70%_M4_70%AM-TEPA__T25_BTC_pureCO2,M4_AM-TEPA_70%,10.1021/ie300234k,003.pdf-id_comprehensive_extraction.json,M4,Porous Silica Materials,AM-TEPA,Small-Molecule Polyamines,189.3,70.0,16.27906976744186,0,,0,,451.5,0.54,4.75,4.94,0.0375,2.85,0.0,100 vol%,100.0,80 mL/min,80.0,,25.0,BTC,120.4 mg/g,2.74,,,,3.6999999999999984,14.966666666666647,Fixed-Bed Breakthrough Testing,Weight (%),"[[0, 100.0], [2, 105.5], [5, 110.0], [10, 113.0], [15, 114.5], [20, 115.5], [30, 116.0], [40, 116.1], [50, 116.1], [60, 116.1]]","min, %","['-', '-']",,,,,,,,,,,,,,,,qwen3-max,DAC_prompt_SCaSE
M4_TEPA_50%_M4_50%TEPA__T25_BTC_pureCO2,M4_TEPA_50%,10.1021/ie300234k,003.pdf-id_comprehensive_extraction.json,M4,Porous Silica Materials,TEPA,Small-Molecule Polyamines,189.3,49.68,11.553488372093023,0,,0,,451.5,0.54,4.75,,,,0.0,100 vol%,100.0,80 mL/min,80.0,,25.0,BTC,193.8 mg/g,4.4,0.33 mmol/mmol,0.33,,1.584,7.377777777777778,Fixed-Bed Breakthrough Testing,Weight (%),"[[0, 100.0], [2, 112.5], [4, 115.8], [6, 117.2], [8, 118.1], [10, 118.7], [15, 119.2], [20, 119.5], [30, 119.7], [60, 119.8]]","min, %","['-', '-']",AIR,100.0,2.0,,48.2,Cyclic CO2 profile,Adsorption capacity (mg g⁻¹),"[[1, 193.8], [2, 180.0], [3, 165.0], [4, 140.0], [5, 100.3], [6, 100.3], [7, 100.3], [8, 100.3], [9, 100.3], [10, 100.3], [11, 100.3], [12, 100.3]]",mg/g,12.0,,,,,,qwen3-max,DAC_prompt_SCaSE
M4_DEA_50%_M4_50%DEA__T25_BTC_pureCO2,M4_DEA_50%,10.1021/ie300234k,003.pdf-id_comprehensive_extraction.json,M4,Porous Silica Materials,DEA,Small-Molecule Polyamines,105.14,51.63,12.006976744186048,0,,0,,451.5,0.54,4.75,,,,0.0,100 vol%,100.0,80 mL/min,80.0,,25.0,BTC,109.0 mg/g,2.48,0.50 mmol/mmol,0.5,,,,,,,,,AIR,100.0,2.0,,,,,,,,,,,,,qwen3-max,DAC_prompt_SCaSE
M4_bare_M4_bare__T25_BTC_pureCO2,M4_bare,10.1021/ie300234k,003.pdf-id_comprehensive_extraction.json,M4,Porous Silica Materials,0,,,,,0,,0,,451.5,0.54,4.75,,,,0.0,100 vol%,100.0,80 mL/min,80.0,,25.0,BTC,128.8 mg/g,2.93,,,,,,,,,,,,,,,,,,,,,,,,,,qwen3-max,DAC_prompt_SCaSE
M1_AM-TEPA_50%_M1_50%AM-TEPA__T25_BTC_pureCO2,M1_AM-TEPA_50%,10.1021/ie300234k,003.pdf-id_comprehensive_extraction.json,M1,Porous Silica Materials,AM-TEPA,Small-Molecule Polyamines,189.3,48.97,11.388372093023255,0,,0,,1027.2,0.73,2.85,,,,0.0,100 vol%,100.0,80 mL/min,80.0,,25.0,BTC,65.9 mg/g,1.5,0.14 mmol/mmol,0.14,,,,,,,,,AIR,100.0,2.0,,,,,,,,,,,,,qwen3-max,DAC_prompt_SCaSE
M2_AM-TEPA_50%_M2_50%AM-TEPA__T25_BTC_pureCO2,M2_AM-TEPA_50%,10.1021/ie300234k,003.pdf-id_comprehensive_extraction.json,M2,Porous Silica Materials,AM-TEPA,Small-Molecule Polyamines,189.3,47.59,11.067441860465118,0,,0,,863.8,0.48,2.24,,,,0.0,100 vol%,100.0,80 mL/min,80.0,,25.0,BTC,60.3 mg/g,1.37,0.11 mmol/mmol,0.11,,,,,,,,,AIR,100.0,2.0,,,,,,,,,,,,,qwen3-max,DAC_prompt_SCaSE
M3_AM-TEPA_50%_M3_50%AM-TEPA__T25_BTC_pureCO2,M3_AM-TEPA_50%,10.1021/ie300234k,003.pdf-id_comprehensive_extraction.json,M3,Porous Silica Materials,AM-TEPA,Small-Molecule Polyamines,189.3,48.43,11.262790697674419,0,,0,,1052.6,0.69,2.62,,,,0.0,100 vol%,100.0,80 mL/min,80.0,,25.0,BTC,90.1 mg/g,2.05,0.16 mmol/mmol,0.16,,,,,,,,,AIR,100.0,2.0,,,,,,,,,,,,,qwen3-max,DAC_prompt_SCaSE
M3_AM-TEPA_30%_M3_30%AM-TEPA__T25_BTC_pureCO2,M3_AM-TEPA_30%,10.1021/ie300234k,003.pdf-id_comprehensive_extraction.json,M3,Porous Silica Materials,AM-TEPA,Small-Molecule Polyamines,189.3,30.0,6.976744186046512,0,,0,,1052.6,0.69,2.62,,,,0.0,100 vol%,100.0,80 mL/min,80.0,,25.0,BTC,90.2 mg/g,2.05,,,,,,,,,,,,,,,,,,,,,,,,,,qwen3-max,DAC_prompt_SCaSE
M4_AM-TEPA_50%_T85_M4_50%AM-TEPA__T85_BTC_pureCO2,M4_AM-TEPA_50%_T85,10.1021/ie300234k,003.pdf-id_comprehensive_extraction.json,M4,Porous Silica Materials,AM-TEPA,Small-Molecule Polyamines,189.3,48.92,11.376744186046512,0,,0,,451.5,0.54,4.75,4.94,0.0375,2.85,0.0,100 vol%,100.0,80 mL/min,80.0,,85.0,BTC,97.8 mg/g,2.22,,,,,,,,,,,,,,,,,,,,,,,,,,qwen3-max,DAC_prompt_SCaSE
SBA-15_TEPA_40%_SBA-15_40%TEPA__T25_BTC_400ppmCO2,SBA-15_TEPA_40%,10.1002/sus2.141,004.pdf-id_comprehensive_extraction.json,SBA-15,Porous Silica Materials,TEPA,Small-Molecule Polyamines,189.0,40.0,13.2,0,,0,,991.9,1.076,4.33914709144067,105.0,0.24,9.142857142857142,0.0,400 ppm,0.04,100 mL/min,100.0,,25.0,BTC,1.62 mmol/g,1.62,0.17 CO2/N,0.17,,25.0,62.49999999999999,Fixed-Bed Breakthrough Testing; TG Curve/ CO2 adsorption profile,Capacity (mmol CO2 g-1); Adsorption rate (mmol g-1 min-1),"[[0, 0.0], [10, 0.42], [20, 0.85], [30, 1.2], [40, 1.48], [50, 1.68], [60, 1.82], [70, 1.92], [80, 2.0], [90, 2.05]]; [[0, 0.042], [12, 0.038], [24, 0.034], [36, 0.029], [48, 0.024], [60, 0.018], [72, 0.012], [84, 0.008], [96, 0.005], [108, 0.003]]","Time (min), Capacity (mmol CO2 g-1); Time (min), Adsorption rate (mmol g-1 min-1)","['-', '-']; ['-', '-']",,,,,,Cyclic CO2 profile,Capacity (mmol CO2 g-1),"[[1, 1.72], [2, 1.7], [3, 1.69], [4, 1.68], [5, 1.67]]","Cycle number, Capacity (mmol CO2 g-1)",5.0,,,,,,qwen3-max,DAC_prompt_SCaSE
SBA-15_TEPA_40%_SBA-15_40%TEPA__T80_TSA_air,SBA-15_TEPA_40%,10.1002/sus2.141,004.pdf-id_comprehensive_extraction.json,SBA-15,Porous Silica Materials,TEPA,Small-Molecule Polyamines,189.0,40.0,13.2,0,,0,,991.9,1.076,4.33914709144067,105.0,0.24,9.142857142857142,21.0,400 ppm,0.04,,,,80.0,TSA,,,,,,,,,,,,,AIR,80.0,12.0,,4.0,,,,,,,,,,,qwen3-max,DAC_prompt_SCaSE
SBA-15_CTAB_10%_SBA-15_10%CTAB_40%TEPA_T25_BTC_400ppmCO2,SBA-15_CTAB_10%,10.1002/sus2.141,004.pdf-id_comprehensive_extraction.json,SBA-15,Porous Silica Materials,CTAB,Additive,364.0,40.0,12.6,CTAB,Additive,0,,991.9,1.076,4.33914709144067,48.0,0.12,10.0,0.0,400 ppm,0.04,100 mL/min,100.0,,25.0,BTC,1.54 mmol/g,1.54,0.17 CO2/N,0.17,,24.24242424242424,60.24999999999999,Fixed-Bed Breakthrough Testing,Capacity (mmol CO2 g-1),"[[0, 0.0], [10, 0.38], [20, 0.75], [30, 1.08], [40, 1.32], [50, 1.48], [60, 1.6], [70, 1.68], [80, 1.74], [90, 1.78]]","Time (min), Capacity (mmol CO2 g-1)","['-', '-']",,,,,,Cyclic CO2 profile,Capacity (mmol CO2 g-1),"[[1, 1.7], [2, 1.69], [3, 1.68], [4, 1.67], [5, 1.66]]","Cycle number, Capacity (mmol CO2 g-1)",5.0,,,,,,qwen3-max,DAC_prompt_SCaSE
SBA-15_DEA_10%_SBA-15_10%DEA_40%TEPA_T25_BTC_400ppmCO2,SBA-15_DEA_10%,10.1002/sus2.141,004.pdf-id_comprehensive_extraction.json,SBA-15,Porous Silica Materials,DEA,Small-Molecule Polyamines,105.0,40.0,14.54,DEA,Small-Molecule Polyamines,0,,991.9,1.076,4.33914709144067,68.0,0.15,8.823529411764707,0.0,400 ppm,0.04,100 mL/min,100.0,,25.0,BTC,2.27 mmol/g,2.27,0.22 CO2/N,0.22,,23.157894736842103,57.66666666666668,Fixed-Bed Breakthrough Testing,Capacity (mmol CO2 g-1),"[[0, 0.0], [10, 0.45], [20, 0.92], [30, 1.3], [40, 1.58], [50, 1.78], [60, 1.9], [70, 1.98], [80, 2.04], [90, 2.08]]","Time (min), Capacity (mmol CO2 g-1)","['-', '-']",,,,,,Cyclic CO2 profile,Capacity (mmol CO2 g-1),"[[1, 1.45], [2, 1.42], [3, 1.4], [4, 1.39], [5, 1.38]]","Cycle number, Capacity (mmol CO2 g-1)",5.0,,,,,,qwen3-max,DAC_prompt_SCaSE
SBA-15_DEA_10%_SBA-15_10%DEA_40%TEPA_T80_TSA_air,SBA-15_DEA_10%,10.1002/sus2.141,004.pdf-id_comprehensive_extraction.json,SBA-15,Porous Silica Materials,DEA,Small-Molecule Polyamines,105.0,40.0,14.54,DEA,Small-Molecule Polyamines,0,,991.9,1.076,4.33914709144067,68.0,0.15,8.823529411764707,21.0,400 ppm,0.04,,,,80.0,TSA,,,,,,,,,,,,,AIR,80.0,12.0,,2.5,,,,,,,,,,,qwen3-max,DAC_prompt_SCaSE
SBA-15_P123_10%_SBA-15_10%P123_40%TEPA_T25_BTC_400ppmCO2,SBA-15_P123_10%,10.1002/sus2.141,004.pdf-id_comprehensive_extraction.json,SBA-15,Porous Silica Materials,P123,Additive,5800.0,40.0,12.8,P123,Additive,0,,991.9,1.076,4.33914709144067,41.0,0.11,10.731707317073171,0.0,400 ppm,0.04,100 mL/min,100.0,,25.0,BTC,1.60 mmol/g,1.6,0.18 CO2/N,0.18,,25.625,60.49999999999999,Fixed-Bed Breakthrough Testing,Capacity (mmol CO2 g-1),"[[0, 0.0], [10, 0.35], [20, 0.7], [30, 1.02], [40, 1.28], [50, 1.46], [60, 1.58], [70, 1.66], [80, 1.72], [90, 1.76]]","Time (min), Capacity (mmol CO2 g-1)","['-', '-']",,,,,,Cyclic CO2 profile,Capacity (mmol CO2 g-1),"[[1, 1.25], [2, 1.23], [3, 1.22], [4, 1.21], [5, 1.2]]","Cycle number, Capacity (mmol CO2 g-1)",5.0,,,,,,qwen3-max,DAC_prompt_SCaSE
SBA-15_PC_10%_SBA-15_10%PC_40%TEPA_T25_BTC_400ppmCO2,SBA-15_PC_10%,10.1002/sus2.141,004.pdf-id_comprehensive_extraction.json,SBA-15,Porous Silica Materials,PC,Additive,314.0,40.0,12.8,PC,Additive,0,,991.9,1.076,4.33914709144067,54.0,0.13,9.62962962962963,0.0,400 ppm,0.04,100 mL/min,100.0,,25.0,BTC,1.40 mmol/g,1.4,0.15 CO2/N,0.15,,25.27777777777778,63.80000000000001,Fixed-Bed Breakthrough Testing,Capacity (mmol CO2 g-1),"[[0, 0.0], [10, 0.4], [20, 0.82], [30, 1.18], [40, 1.45], [50, 1.64], [60, 1.78], [70, 1.88], [80, 1.96], [90, 2.02]]","Time (min), Capacity (mmol CO2 g-1)","['-', '-']",,,,,,Cyclic CO2 profile,Capacity (mmol CO2 g-1),"[[1, 1.2], [2, 1.18], [3, 1.17], [4, 1.16], [5, 1.15]]","Cycle number, Capacity (mmol CO2 g-1)",5.0,,,,,,qwen3-max,DAC_prompt_SCaSE
SBA-15_PEG200_10%_SBA-15_10%PEG200_40%TEPA_T25_BTC_400ppmCO2,SBA-15_PEG200_10%,10.1002/sus2.141,004.pdf-id_comprehensive_extraction.json,SBA-15,Porous Silica Materials,PEG200,Additive,200.0,40.0,12.9,PEG200,Additive,0,,991.9,1.076,4.33914709144067,62.0,0.13,8.387096774193548,0.0,400 ppm,0.04,100 mL/min,100.0,,25.0,BTC,2.05 mmol/g,2.05,0.22 CO2/N,0.22,,22.250000000000004,53.83333333333335,Fixed-Bed Breakthrough Testing,Capacity (mmol CO2 g-1),"[[0, 0.0], [10, 0.48], [20, 0.98], [30, 1.38], [40, 1.68], [50, 1.88], [60, 2.0], [70, 2.08], [80, 2.12], [90, 2.14]]","Time (min), Capacity (mmol CO2 g-1)","['-', '-']",,,,,,Cyclic CO2 profile,Capacity (mmol CO2 g-1),"[[1, 1.3], [2, 1.28], [3, 1.27], [4, 1.26], [5, 1.25]]","Cycle number, Capacity (mmol CO2 g-1)",5.0,,,,,,qwen3-max,DAC_prompt_SCaSE
SBA-15_PEG200_10%_SBA-15_10%PEG200_40%TEPA_T80_TSA_air,SBA-15_PEG200_10%,10.1002/sus2.141,004.pdf-id_comprehensive_extraction.json,SBA-15,Porous Silica Materials,PEG200,Additive,200.0,40.0,12.9,PEG200,Additive,0,,991.9,1.076,4.33914709144067,62.0,0.13,8.387096774193548,21.0,400 ppm,0.04,,,,80.0,TSA,,,,,,,,,,,,,AIR,80.0,12.0,,1.9,,,,,,,,,,,qwen3-max,DAC_prompt_SCaSE
SBA-15_SDS_10%_SBA-15_10%SDS_40%TEPA_T25_BTC_400ppmCO2,SBA-15_SDS_10%,10.1002/sus2.141,004.pdf-id_comprehensive_extraction.json,SBA-15,Porous Silica Materials,SDS,Additive,288.0,40.0,12.9,SDS,Additive,0,,991.9,1.076,4.33914709144067,38.0,0.08,8.421052631578947,0.0,400 ppm,0.04,100 mL/min,100.0,,25.0,BTC,1.63 mmol/g,1.63,0.18 CO2/N,0.18,,26.33333333333333,61.49999999999999,Fixed-Bed Breakthrough Testing,Capacity (mmol CO2 g-1),"[[0, 0.0], [10, 0.32], [20, 0.65], [30, 0.95], [40, 1.2], [50, 1.38], [60, 1.5], [70, 1.58], [80, 1.64], [90, 1.68]]","Time (min), Capacity (mmol CO2 g-1)","['-', '-']",,,,,,Cyclic CO2 profile,Capacity (mmol CO2 g-1),"[[1, 1.1], [2, 1.08], [3, 1.07], [4, 1.06], [5, 1.05]]","Cycle number, Capacity (mmol CO2 g-1)",5.0,,,,,,qwen3-max,DAC_prompt_SCaSE
SBA-15_Span80_10%_SBA-15_10%Span80_40%TEPA_T25_BTC_400ppmCO2,SBA-15_Span80_10%,10.1002/sus2.141,004.pdf-id_comprehensive_extraction.json,SBA-15,Porous Silica Materials,Span80,Additive,429.0,40.0,12.7,Span80,Additive,0,,991.9,1.076,4.33914709144067,56.0,0.16,11.428571428571429,0.0,400 ppm,0.04,100 mL/min,100.0,,25.0,BTC,1.42 mmol/g,1.42,0.17 CO2/N,0.17,,25.26315789473685,63.20000000000002,Fixed-Bed Breakthrough Testing,Capacity (mmol CO2 g-1),"[[0, 0.0], [10, 0.41], [20, 0.84], [30, 1.22], [40, 1.5], [50, 1.7], [60, 1.84], [70, 1.94], [80, 2.02], [90, 2.08]]","Time (min), Capacity (mmol CO2 g-1)","['-', '-']",,,,,,Cyclic CO2 profile,Capacity (mmol CO2 g-1),"[[1, 1.05], [2, 1.03], [3, 1.02], [4, 1.01], [5, 1.0]]","Cycle number, Capacity (mmol CO2 g-1)",5.0,,,,,,qwen3-max,DAC_prompt_SCaSE
SNP_PEI_30%_SNP_30%PEI__T75_BTC_15vol%CO2_60mL/min,SNP_PEI_30%,10.1021/acs.energyfuels.3c02384,005.pdf-id_comprehensive_extraction.json,SNP,Porous Silica Materials,PEI,Polymeric Amines,600.0,30.0,6.976744186046512,0,,0,,1005.35,1.72,6.84,142.01,0.639,18.01,0.0,15 vol%,15.0,60 mL/min,60.0,,75.0,BTC,2.0 mmol/g,2.0,,,,,,,,,,,,,,,,,,,,,,,,,,qwen3-max,DAC_prompt_SCaSE
SNP_PEI_40%_SNP_40%PEI__T75_BTC_15vol%CO2_60mL/min,SNP_PEI_40%,10.1021/acs.energyfuels.3c02384,005.pdf-id_comprehensive_extraction.json,SNP,Porous Silica Materials,PEI,Polymeric Amines,600.0,40.0,9.30232558139535,0,,0,,1005.35,1.72,6.84,107.89,0.45,16.67,0.0,15 vol%,15.0,60 mL/min,60.0,,75.0,BTC,1.79 mmol/g,1.79,,,,74.58333333333333,321.9999999999999,Fixed-Bed Breakthrough Testing,Adsorption capacity (mmol CO₂/g),"[[0, 0.0], [100, 1.2], [200, 1.5], [300, 1.6], [500, 1.7], [750, 1.75], [1000, 1.77], [1250, 1.78], [1500, 1.79], [1800, 1.79]]","Time (min), Adsorption capacity (mmol CO₂/g)","['-', '-']",,,,,,,,,,,,,,,,qwen3-max,DAC_prompt_SCaSE
SNP_PEI_50%_SNP_50%PEI__T75_BTC_15vol%CO2_60mL/min,SNP_PEI_50%,10.1021/acs.energyfuels.3c02384,005.pdf-id_comprehensive_extraction.json,SNP,Porous Silica Materials,PEI,Polymeric Amines,600.0,50.0,11.627906976744187,0,,0,,1005.35,1.72,6.84,66.18,0.322,19.47,0.0,15 vol%,15.0,60 mL/min,60.0,,75.0,BTC,3.2 mmol/g,3.2,,,,,,,,,,,,,,,,,,,,,,,,,,qwen3-max,DAC_prompt_SCaSE
SNP_PEI_60%_SNP_60%PEI__T75_BTC_15vol%CO2_60mL/min,SNP_PEI_60%,10.1021/acs.energyfuels.3c02384,005.pdf-id_comprehensive_extraction.json,SNP,Porous Silica Materials,PEI,Polymeric Amines,600.0,60.0,13.953488372093023,0,,0,,1005.35,1.72,6.84,21.67,0.133,24.49,0.0,15 vol%,15.0,60 mL/min,60.0,,75.0,BTC,3.68 mmol/g,3.68,0.2637 mmol/mmol,0.2637,51.91,163.88888888888886,497.49999999999983,Fixed-Bed Breakthrough Testing; TG Curve/ CO2 adsorption profile,Adsorption capacity (mmol CO₂/g); Adsorption amount (mmol CO₂),"[[0, 0.0], [100, 1.2], [200, 2.1], [300, 2.7], [400, 3.0], [500, 3.2], [600, 3.3], [800, 3.4], [1200, 3.5], [1800, 3.55]]; [[0, 0.0], [300, 1.2], [600, 2.1], [900, 2.6], [1200, 2.9], [1500, 3.1], [1800, 3.25], [2100, 3.35], [2400, 3.42], [2700, 3.46], [3000, 3.48]]","Time (min), Adsorption capacity (mmol CO₂/g); Time (s), Adsorption amount (mmol CO₂)","['-', '-']; ['-', '-']",,,,,,Cyclic CO2 profile,Adsorption capacity (mmol/g),"[[1, 4.0], [2, 3.8], [3, 3.9], [4, 4.1], [5, 4.0], [6, 3.6], [7, 3.9], [8, 4.1], [9, 4.0], [10, 3.9]]",mmol/g,10.0,,,,,,qwen3-max,DAC_prompt_SCaSE
SNP_PEI_60%_SNP_60%PEI__T25_BTC_15vol%CO2_60mL/min,SNP_PEI_60%,10.1021/acs.energyfuels.3c02384,005.pdf-id_comprehensive_extraction.json,SNP,Porous Silica Materials,PEI,Polymeric Amines,600.0,60.0,13.953488372093023,0,,0,,1005.35,1.72,6.84,21.67,0.133,24.49,0.0,15 vol%,15.0,60 mL/min,60.0,,25.0,BTC,2.0 mmol/g,2.0,,,,,,,,,,,,,,,,,,,,,,,,,,qwen3-max,DAC_prompt_SCaSE
SNP_PEI_60%_SNP_60%PEI__T50_BTC_15vol%CO2_60mL/min,SNP_PEI_60%,10.1021/acs.energyfuels.3c02384,005.pdf-id_comprehensive_extraction.json,SNP,Porous Silica Materials,PEI,Polymeric Amines,600.0,60.0,13.953488372093023,0,,0,,1005.35,1.72,6.84,21.67,0.133,24.49,0.0,15 vol%,15.0,60 mL/min,60.0,,50.0,BTC,2.7 mmol/g,2.7,,,,,,,,,,,,,,,,,,,,,,,,,,qwen3-max,DAC_prompt_SCaSE
SNP_PEI_60%_SNP_60%PEI__T90_BTC_15vol%CO2_60mL/min,SNP_PEI_60%,10.1021/acs.energyfuels.3c02384,005.pdf-id_comprehensive_extraction.json,SNP,Porous Silica Materials,PEI,Polymeric Amines,600.0,60.0,13.953488372093023,0,,0,,1005.35,1.72,6.84,21.67,0.133,24.49,0.0,15 vol%,15.0,60 mL/min,60.0,,90.0,BTC,3.3 mmol/g,3.3,,,,,,,,,,,,,,,,,,,,,,,,,,qwen3-max,DAC_prompt_SCaSE
SNP_PEI_70%_SNP_70%PEI__T75_BTC_15vol%CO2_60mL/min,SNP_PEI_70%,10.1021/acs.energyfuels.3c02384,005.pdf-id_comprehensive_extraction.json,SNP,Porous Silica Materials,PEI,Polymeric Amines,600.0,70.0,16.27906976744186,0,,0,,1005.35,1.72,6.84,,,,0.0,15 vol%,15.0,60 mL/min,60.0,,75.0,BTC,3.93 mmol/g,3.93,,,,,,,,,,,,,,,,,,,,,,,,,,qwen3-max,DAC_prompt_SCaSE
SNH_PEI_30%_SNH_30%PEI__T75_BTC_15vol%CO2_60mL/min,SNH_PEI_30%,10.1021/acs.energyfuels.3c02384,005.pdf-id_comprehensive_extraction.json,SNH,Porous Silica Materials,PEI,Polymeric Amines,600.0,30.0,6.976744186046512,0,,0,,530.89,0.789,5.95,222.22,0.479,8.63,0.0,15 vol%,15.0,60 mL/min,60.0,,75.0,BTC,2.0 mmol/g,2.0,,,,,,,,,,,,,,,,,,,,,,,,,,qwen3-max,DAC_prompt_SCaSE
SNH_PEI_40%_SNH_40%PEI__T75_BTC_15vol%CO2_60mL/min,SNH_PEI_40%,10.1021/acs.energyfuels.3c02384,005.pdf-id_comprehensive_extraction.json,SNH,Porous Silica Materials,PEI,Polymeric Amines,600.0,40.0,9.30232558139535,0,,0,,530.89,0.789,5.95,11.54,0.034,11.62,0.0,15 vol%,15.0,60 mL/min,60.0,,75.0,BTC,2.49 mmol/g,2.49,,,,88.92857142857144,441.0000000000004,Fixed-Bed Breakthrough Testing,Adsorption capacity (mmol CO₂/g),"[[0, 0.0], [100, 1.4], [200, 1.8], [300, 2.1], [500, 2.3], [750, 2.4], [1000, 2.45], [1250, 2.47], [1500, 2.48], [1800, 2.49]]","Time (min), Adsorption capacity (mmol CO₂/g)","['-', '-']",,,,,,,,,,,,,,,,qwen3-max,DAC_prompt_SCaSE
SNH_PEI_50%_SNH_50%PEI__T75_BTC_15vol%CO2_60mL/min,SNH_PEI_50%,10.1021/acs.energyfuels.3c02384,005.pdf-id_comprehensive_extraction.json,SNH,Porous Silica Materials,PEI,Polymeric Amines,600.0,50.0,11.627906976744187,0,,0,,530.89,0.789,5.95,6.98,0.018,10.38,0.0,15 vol%,15.0,60 mL/min,60.0,,75.0,BTC,2.7 mmol/g,2.7,,,,,,,,,,,,,,,,,,,,,,,,,,qwen3-max,DAC_prompt_SCaSE
SNH_PEI_60%_SNH_60%PEI__T75_BTC_15vol%CO2_60mL/min,SNH_PEI_60%,10.1021/acs.energyfuels.3c02384,005.pdf-id_comprehensive_extraction.json,SNH,Porous Silica Materials,PEI,Polymeric Amines,600.0,60.0,13.953488372093023,0,,0,,530.89,0.789,5.95,4.47,0.013,11.4,0.0,15 vol%,15.0,60 mL/min,60.0,,75.0,BTC,3.15 mmol/g,3.15,0.2257 mmol/mmol,0.2257,,158.33333333333331,560.0000000000001,Fixed-Bed Breakthrough Testing,Adsorption capacity (mmol CO₂/g),"[[0, 0.0], [100, 1.2], [200, 1.8], [300, 2.2], [400, 2.5], [500, 2.7], [600, 2.85], [800, 2.95], [1200, 3.05], [1800, 3.1]]","Time (min), Adsorption capacity (mmol CO₂/g)","['-', '-']",,,,,,Cyclic CO2 profile,Adsorption capacity (mmol/g),"[[1, 3.2], [2, 3.0], [3, 3.0], [4, 2.9], [5, 3.0], [6, 2.8], [7, 2.9], [8, 2.9], [9, 2.8], [10, 2.7]]",mmol/g,10.0,,,,,,qwen3-max,DAC_prompt_SCaSE
SNH_PEI_60%_SNH_60%PEI__T25_BTC_15vol%CO2_60mL/min,SNH_PEI_60%,10.1021/acs.energyfuels.3c02384,005.pdf-id_comprehensive_extraction.json,SNH,Porous Silica Materials,PEI,Polymeric Amines,600.0,60.0,13.953488372093023,0,,0,,530.89,0.789,5.95,4.47,0.013,11.4,0.0,15 vol%,15.0,60 mL/min,60.0,,25.0,BTC,2.1 mmol/g,2.1,,,,,,,,,,,,,,,,,,,,,,,,,,qwen3-max,DAC_prompt_SCaSE
SNH_PEI_60%_SNH_60%PEI__T50_BTC_15vol%CO2_60mL/min,SNH_PEI_60%,10.1021/acs.energyfuels.3c02384,005.pdf-id_comprehensive_extraction.json,SNH,Porous Silica Materials,PEI,Polymeric Amines,600.0,60.0,13.953488372093023,0,,0,,530.89,0.789,5.95,4.47,0.013,11.4,0.0,15 vol%,15.0,60 mL/min,60.0,,50.0,BTC,2.8 mmol/g,2.8,,,,,,,,,,,,,,,,,,,,,,,,,,qwen3-max,DAC_prompt_SCaSE
SNH_PEI_60%_SNH_60%PEI__T90_BTC_15vol%CO2_60mL/min,SNH_PEI_60%,10.1021/acs.energyfuels.3c02384,005.pdf-id_comprehensive_extraction.json,SNH,Porous Silica Materials,PEI,Polymeric Amines,600.0,60.0,13.953488372093023,0,,0,,530.89,0.789,5.95,4.47,0.013,11.4,0.0,15 vol%,15.0,60 mL/min,60.0,,90.0,BTC,3.2 mmol/g,3.2,,,,,,,,,,,,,,,,,,,,,,,,,,qwen3-max,DAC_prompt_SCaSE
SNT_PEI_30%_SNT_30%PEI__T75_BTC_15vol%CO2_60mL/min,SNT_PEI_30%,10.1021/acs.energyfuels.3c02384,005.pdf-id_comprehensive_extraction.json,SNT,Porous Silica Materials,PEI,Polymeric Amines,600.0,30.0,6.976744186046512,0,,0,,365.19,0.335,3.66,15.02,0.051,13.55,0.0,15 vol%,15.0,60 mL/min,60.0,,75.0,BTC,1.4 mmol/g,1.4,,,,,,,,,,,,,,,,,,,,,,,,,,qwen3-max,DAC_prompt_SCaSE
SNT_PEI_40%_SNT_40%PEI__T75_BTC_15vol%CO2_60mL/min,SNT_PEI_40%,10.1021/acs.energyfuels.3c02384,005.pdf-id_comprehensive_extraction.json,SNT,Porous Silica Materials,PEI,Polymeric Amines,600.0,40.0,9.30232558139535,0,,0,,365.19,0.335,3.66,9.23,0.028,12.19,0.0,15 vol%,15.0,60 mL/min,60.0,,75.0,BTC,1.64 mmol/g,1.64,,,,105.0,452.0,Fixed-Bed Breakthrough Testing,Adsorption capacity (mmol CO₂/g),"[[0, 0.0], [100, 0.8], [200, 1.2], [300, 1.4], [500, 1.5], [750, 1.55], [1000, 1.6], [1250, 1.62], [1500, 1.63], [1800, 1.64]]","Time (min), Adsorption capacity (mmol CO₂/g)","['-', '-']",,,,,,,,,,,,,,,,qwen3-max,DAC_prompt_SCaSE
SNT_PEI_50%_SNT_50%PEI__T75_BTC_15vol%CO2_60mL/min,SNT_PEI_50%,10.1021/acs.energyfuels.3c02384,005.pdf-id_comprehensive_extraction.json,SNT,Porous Silica Materials,PEI,Polymeric Amines,600.0,50.0,11.627906976744187,0,,0,,365.19,0.335,3.66,3.25,0.013,16.59,0.0,15 vol%,15.0,60 mL/min,60.0,,75.0,BTC,2.18 mmol/g,2.18,,,,,,,,,,,,,,,,,,,,,,,,,,qwen3-max,DAC_prompt_SCaSE
SNT_PEI_60%_SNT_60%PEI__T75_BTC_15vol%CO2_60mL/min,SNT_PEI_60%,10.1021/acs.energyfuels.3c02384,005.pdf-id_comprehensive_extraction.json,SNT,Porous Silica Materials,PEI,Polymeric Amines,600.0,60.0,13.953488372093023,0,,0,,365.19,0.335,3.66,2.35,0.008,13.34,0.0,15 vol%,15.0,60 mL/min,60.0,,75.0,BTC,1.8 mmol/g,1.8,,,,87.64705882352942,376.2499999999999,Fixed-Bed Breakthrough Testing,Adsorption capacity (mmol CO₂/g),"[[0, 0.0], [100, 0.85], [200, 1.12], [300, 1.28], [400, 1.36], [500, 1.41], [600, 1.44], [800, 1.47], [1000, 1.48], [1500, 1.49]]","Time (min), Adsorption capacity (mmol CO₂/g)","['-', '-']",,,,,,Cyclic CO2 profile,Adsorption capacity (mmol/g),"[[1, 1.5], [2, 1.5], [3, 1.5], [4, 1.5], [5, 1.5], [6, 1.5], [7, 1.5], [8, 1.5], [9, 1.5], [10, 1.5]]",mmol/g,10.0,,,,,,qwen3-max,DAC_prompt_SCaSE
SNT_PEI_60%_SNT_60%PEI__T90_BTC_15vol%CO2_60mL/min,SNT_PEI_60%,10.1021/acs.energyfuels.3c02384,005.pdf-id_comprehensive_extraction.json,SNT,Porous Silica Materials,PEI,Polymeric Amines,600.0,60.0,13.953488372093023,0,,0,,365.19,0.335,3.66,2.35,0.008,13.34,0.0,15 vol%,15.0,60 mL/min,60.0,,90.0,BTC,1.91 mmol/g,1.91,0.1369 mmol/mmol,0.1369,,,,,,,,,,,,,,,,,,,,,,,,qwen3-max,DAC_prompt_SCaSE
SBA-15_Ph-3-ED_20%_SBA-15_20%Ph-3-ED__T35_TGA_400ppmCO2_He_dry,SBA-15_Ph-3-ED_20%,10.1021/acssuschemeng.0c03706,006.pdf-id_comprehensive_extraction.json,SBA-15,Porous Silica Materials,Ph-3-ED,Small-Molecule Polyamines,295.26,23.0,3.3,0,,0,,700.0,0.96,7.0,401.0,0.71,5.0,0.0,400 ppm,0.04,90 mL/min,90.0,He,35.0,TGA,0.18 mmol/g_SiO2,0.18,0.05 mmolCO2/mmolN,0.05,,,,,,,,,He,90.0,12.0,,,,,,,,,,,,,qwen3-max,DAC_prompt_SCaSE
