Repository: qingguang0309/BO4DAC

# AI-Driven Catalyst Optimization System

An advanced AI system for optimizing catalyst formulations for CO2 capture using Bayesian optimization and machine learning techniques.

## Features

- **Bayesian Optimization**: Advanced optimization algorithm to suggest the next best catalyst formulations to test
- **Uncertainty Quantification**: Provides confidence intervals for predictions
- **Expected Improvement**: Quantifies the potential improvement of suggested formulations
- **Web Interface**: Intuitive web-based interface for easy interaction
- **Real-time Visualization**: Interactive charts showing optimization progress

File: data/historical_experiments.csv (part 2 of 12)
Record_ID,Material_ID,DOI,Source_File,Support,Support_Type,Amine_1_or_Additive_1,Amine_Type,MW_Mn_g_mol,Organic_Content_pct,N_Content_mmol_g,Amine_2_or_Additive_2,Amine_2_or_Additive_2_Type,Amine_3_or_Additive_3,Amine_3_or_Additive_3_Type,BET_Bare_Surface_Area_m2_g,Bare_Pore_Volume_cm3_g,Average_Bare_Pore_Diameter_nm,BET_Surface_Area_m2_g,Pore_Volume_cm3_g,Average_Pore_Diameter_nm,Relative_Humidity_pct,CO2_Concentration,CO2_Concentration_vol_pct,Flow_Rate,Flow_Rate_mL_min,Interfering_Gases,Adsorption_Temperature_C,CO2_Test_Method,CO2_Capacity,CO2_Capacity_mmol_g,Amine_Efficiency,Amine_Efficiency_mmol_mmol,Heat_of_Adsorption_kJ_mol,Time_to_Half_Saturation,Time_to_90_Saturation,Kinetic_name,Kinetic_label,Kinetic_values,Kinetic_units,Kinetic_percent_saturation,Desorption_Gas,Desorption_Temperature_C,Desorption_Time,Weight_Loss_Stability_pct,Capacity_Loss_Stability_pct,Cycle_1_name,Cycle_1_label,Cycle_1_values,Cycle_1_units,Cycle_1_max_cycle,Cycle_2_name,Cycle_2_label,Cycle_2_values,Cycle_2_units,Cycle_2_max_cycle,Model_Name,Prompt_Name
SBA-15_Ph-3-ED_30%_SBA-15_30%Ph-3-ED__T35_TGA_400ppmCO2_He_dry,SBA-15_Ph-3-ED_30%,10.1021/acssuschemeng.0c03706,006.pdf-id_comprehensive_extraction.json,SBA-15,Porous Silica Materials,Ph-3-ED,Small-Molecule Polyamines,295.26,27.0,4.9,0,,0,,700.0,0.96,7.0,345.0,0.59,5.0,0.0,400 ppm,0.04,90 mL/min,90.0,He,35.0,TGA,0.42 mmol/g_SiO2,0.42,0.09 mmolCO2/mmolN,0.09,,,,,,,,,He,90.0,12.0,,,,,,,,,,,,,qwen3-max,DAC_prompt_SCaSE
SBA-15_Ph-3-ED_40%_SBA-15_40%Ph-3-ED__T35_TGA_400ppmCO2_He_dry,SBA-15_Ph-3-ED_40%,10.1021/acssuschemeng.0c03706,006.pdf-id_comprehensive_extraction.json,SBA-15,Porous Silica Materials,Ph-3-ED,Small-Molecule Polyamines,295.26,37.0,7.34,0,,0,,700.0,0.96,7.0,241.0,0.41,5.0,0.0,400 ppm,0.04,90 mL/min,90.0,He,35.0,TGA,0.96 mmol/g_SiO2,0.96,0.13 mmolCO2/mmolN,0.13,,,,,,,,,He,90.0,12.0,,,,,,,,,,,,,qwen3-max,DAC_prompt_SCaSE
SBA-15_Ph-3-ED_50%_SBA-15_50%Ph-3-ED__T35_TGA_400ppmCO2_He_dry,SBA-15_Ph-3-ED_50%,10.1021/acssuschemeng.0c03706,006.pdf-id_comprehensive_extraction.json,SBA-15,Porous Silica Materials,Ph-3-ED,Small-Molecule Polyamines,295.26,43.0,11.0,0,,0,,700.0,0.96,7.0,102.0,0.18,5.0,0.0,400 ppm,0.04,90 mL/min,90.0,He,35.0,TGA,1.43 mmol/g_SiO2,1.43,0.13 mmolCO2/mmolN,0.13,,,,,,,,,He,90.0,12.0,,,,,,,,,,,,,qwen3-max,DAC_prompt_SCaSE
SBA-15_Ph-3-ED_60%_SBA-15_60%Ph-3-ED__T35_TGA_400ppmCO2_He_dry,SBA-15_Ph-3-ED_60%,10.1021/acssuschemeng.0c03706,006.pdf-id_comprehensive_extraction.json,SBA-15,Porous Silica Materials,Ph-3-ED,Small-Molecule Polyamines,295.26,51.0,16.7,0,,0,,700.0,0.96,7.0,8.0,0.01,5.0,0.0,400 ppm,0.04,90 mL/min,90.0,He,35.0,TGA,1.9 mmol/g_SiO2,1.9,0.11 mmolCO2/mmolN,0.11,,,,,,,,,He,90.0,12.0,,,,,,,,,,,,,qwen3-max,DAC_prompt_SCaSE
SBA-15_Ph-3-ED_60%_SBA-15_60%Ph-3-ED__T35_BTC_400ppmCO2_N2_30%RH,SBA-15_Ph-3-ED_60%,10.1021/acssuschemeng.0c03706,006.pdf-id_comprehensive_extraction.json,SBA-15,Porous Silica Materials,Ph-3-ED,Small-Molecule Polyamines,295.26,51.0,16.7,0,,0,,700.0,0.96,7.0,8.0,0.01,5.0,30.0,400 ppm,0.04,90 mL/min,90.0,N2,35.0,BTC,2.9 mmol/g_SiO2,2.9,0.17 mmolCO2/mmolN,0.17,,22.0,40.0,Fixed-Bed Breakthrough Testing,Normalized CO₂ Concentration (C/C₀),"[[0, 0.0], [10, 0.0], [20, 0.0], [30, 0.75], [40, 0.9], [50, 0.96], [60, 0.98], [80, 0.99], [100, 1.0], [180, 1.0]]","min, dimensionless","['22 min', '-']",N2,90.0,,,,,,,,,,,,,,qwen3-max,DAC_prompt_SCaSE
SBA-15_Ph-3-PD_20%_SBA-15_20%Ph-3-PD__T35_TGA_400ppmCO2_He_dry,SBA-15_Ph-3-PD_20%,10.1021/acssuschemeng.0c03706,006.pdf-id_comprehensive_extraction.json,SBA-15,Porous Silica Materials,Ph-3-PD,Small-Molecule Polyamines,337.31,27.0,3.94,0,,0,,700.0,0.96,7.0,375.0,0.77,5.0,0.0,400 ppm,0.04,90 mL/min,90.0,He,35.0,TGA,0.1 mmol/g_SiO2,0.1,0.02 mmolCO2/mmolN,0.02,,,,,,,,,He,90.0,12.0,,,,,,,,,,,,,qwen3-max,DAC_prompt_SCaSE
SBA-15_Ph-3-PD_30%_SBA-15_30%Ph-3-PD__T35_TGA_400ppmCO2_He_dry,SBA-15_Ph-3-PD_30%,10.1021/acssuschemeng.0c03706,006.pdf-id_comprehensive_extraction.json,SBA-15,Porous Silica Materials,Ph-3-PD,Small-Molecule Polyamines,337.31,34.0,5.25,0,,0,,700.0,0.96,7.0,321.0,0.58,5.0,0.0,400 ppm,0.04,90 mL/min,90.0,He,35.0,TGA,0.25 mmol/g_SiO2,0.25,0.05 mmolCO2/mmolN,0.05,,,,,,,,,He,90.0,12.0,,,,,,,,,,,,,qwen3-max,DAC_prompt_SCaSE
SBA-15_Ph-3-PD_40%_SBA-15_40%Ph-3-PD__T35_TGA_400ppmCO2_He_dry,SBA-15_Ph-3-PD_40%,10.1021/acssuschemeng.0c03706,006.pdf-id_comprehensive_extraction.json,SBA-15,Porous Silica Materials,Ph-3-PD,Small-Molecule Polyamines,337.31,43.0,8.22,0,,0,,700.0,0.96,7.0,204.0,0.37,5.0,0.0,400 ppm,0.04,90 mL/min,90.0,He,35.0,TGA,0.72 mmol/g_SiO2,0.72,0.09 mmolCO2/mmolN,0.09,,,,,,,,,He,90.0,12.0,,,,,,,,,,,,,qwen3-max,DAC_prompt_SCaSE
SBA-15_Ph-3-PD_50%_SBA-15_50%Ph-3-PD__T35_TGA_400ppmCO2_He_dry,SBA-15_Ph-3-PD_50%,10.1021/acssuschemeng.0c03706,006.pdf-id_comprehensive_extraction.json,SBA-15,Porous Silica Materials,Ph-3-PD,Small-Molecule Polyamines,337.31,53.0,12.45,0,,0,,700.0,0.96,7.0,55.0,0.1,5.0,0.0,400 ppm,0.04,90 mL/min,90.0,He,35.0,TGA,1.23 mmol/g_SiO2,1.23,0.1 mmolCO2/mmolN,0.1,,,,,,,,,He,90.0,12.0,,,,,,,,,,,,,qwen3-max,DAC_prompt_SCaSE
SBA-15_Ph-6-ED_20%_SBA-15_20%Ph-6-ED__T35_TGA_400ppmCO2_He_dry,SBA-15_Ph-6-ED_20%,10.1021/acssuschemeng.0c03706,006.pdf-id_comprehensive_extraction.json,SBA-15,Porous Silica Materials,Ph-6-ED,Small-Molecule Polyamines,511.47,24.0,4.54,0,,0,,700.0,0.96,7.0,367.0,0.63,5.0,0.0,400 ppm,0.04,90 mL/min,90.0,He,35.0,TGA,0.22 mmol/g_SiO2,0.22,0.05 mmolCO2/mmolN,0.05,,,,,,,,,He,90.0,12.0,,,,,,,,,,,,,qwen3-max,DAC_prompt_SCaSE
SBA-15_Ph-6-ED_30%_SBA-15_30%Ph-6-ED__T35_TGA_400ppmCO2_He_dry,SBA-15_Ph-6-ED_30%,10.1021/acssuschemeng.0c03706,006.pdf-id_comprehensive_extraction.json,SBA-15,Porous Silica Materials,Ph-6-ED,Small-Molecule Polyamines,511.47,32.0,7.5,0,,0,,700.0,0.96,7.0,249.0,0.43,5.0,0.0,400 ppm,0.04,90 mL/min,90.0,He,35.0,TGA,0.55 mmol/g_SiO2,0.55,0.075 mmolCO2/mmolN,0.075,,,,,,,,,He,90.0,12.0,,,,,,,,,,,,,qwen3-max,DAC_prompt_SCaSE
SBA-15_Ph-6-ED_40%_SBA-15_40%Ph-6-ED__T35_TGA_400ppmCO2_He_dry,SBA-15_Ph-6-ED_40%,10.1021/acssuschemeng.0c03706,006.pdf-id_comprehensive_extraction.json,SBA-15,Porous Silica Materials,Ph-6-ED,Small-Molecule Polyamines,511.47,40.0,11.44,0,,0,,700.0,0.96,7.0,127.0,0.22,5.0,0.0,400 ppm,0.04,90 mL/min,90.0,He,35.0,TGA,0.87 mmol/g_SiO2,0.87,0.077 mmolCO2/mmolN,0.077,,,,,,,,,He,90.0,12.0,,,,,,,,,,,,,qwen3-max,DAC_prompt_SCaSE
SBA-15_Ph-6-ED_50%_SBA-15_50%Ph-6-ED__T35_TGA_400ppmCO2_He_dry,SBA-15_Ph-6-ED_50%,10.1021/acssuschemeng.0c03706,006.pdf-id_comprehensive_extraction.json,SBA-15,Porous Silica Materials,Ph-6-ED,Small-Molecule Polyamines,511.47,49.0,16.7,0,,0,,700.0,0.96,7.0,28.0,0.06,5.0,0.0,400 ppm,0.04,90 mL/min,90.0,He,35.0,TGA,0.8 mmol/g_SiO2,0.8,0.048 mmolCO2/mmolN,0.048,,,,,,,,,He,90.0,12.0,,,,,,,,,,,,,qwen3-max,DAC_prompt_SCaSE
SBA-15_Ph-6-PD_20%_SBA-15_20%Ph-6-PD__T35_TGA_400ppmCO2_He_dry,SBA-15_Ph-6-PD_20%,10.1021/acssuschemeng.0c03706,006.pdf-id_comprehensive_extraction.json,SBA-15,Porous Silica Materials,Ph-6-PD,Small-Molecule Polyamines,595.56,23.0,4.23,0,,0,,700.0,0.96,7.0,357.0,0.58,5.0,0.0,400 ppm,0.04,90 mL/min,90.0,He,35.0,TGA,0.21 mmol/g_SiO2,0.21,0.05 mmolCO2/mmolN,0.05,,,,,,,,,He,90.0,12.0,,,,,,,,,,,,,qwen3-max,DAC_prompt_SCaSE
SBA-15_Ph-6-PD_30%_SBA-15_30%Ph-6-PD__T35_TGA_400ppmCO2_He_dry,SBA-15_Ph-6-PD_30%,10.1021/acssuschemeng.0c03706,006.pdf-id_comprehensive_extraction.json,SBA-15,Porous Silica Materials,Ph-6-PD,Small-Molecule Polyamines,595.56,30.0,6.44,0,,0,,700.0,0.96,7.0,291.0,0.49,5.0,0.0,400 ppm,0.04,90 mL/min,90.0,He,35.0,TGA,0.28 mmol/g_SiO2,0.28,0.043 mmolCO2/mmolN,0.043,,,,,,,,,He,90.0,12.0,,,,,,,,,,,,,qwen3-max,DAC_prompt_SCaSE
SBA-15_Ph-6-PD_40%_SBA-15_40%Ph-6-PD__T35_TGA_400ppmCO2_He_dry,SBA-15_Ph-6-PD_40%,10.1021/acssuschemeng.0c03706,006.pdf-id_comprehensive_extraction.json,SBA-15,Porous Silica Materials,Ph-6-PD,Small-Molecule Polyamines,595.56,40.0,10.02,0,,0,,700.0,0.96,7.0,163.0,0.3,5.0,0.0,400 ppm,0.04,90 mL/min,90.0,He,35.0,TGA,0.46 mmol/g_SiO2,0.46,0.046 mmolCO2/mmolN,0.046,,,,,,,,,He,90.0,12.0,,,,,,,,,,,,,qwen3-max,DAC_prompt_SCaSE
SBA-15_Ph-6-PD_50%_SBA-15_50%Ph-6-PD__T35_TGA_400ppmCO2_He_dry,SBA-15_Ph-6-PD_50%,10.1021/acssuschemeng.0c03706,006.pdf-id_comprehensive_extraction.json,SBA-15,Porous Silica Materials,Ph-6-PD,Small-Molecule Polyamines,595.56,49.0,15.48,0,,0,,700.0,0.96,7.0,39.0,0.08,5.0,0.0,400 ppm,0.04,90 mL/min,90.0,He,35.0,TGA,0.59 mmol/g_SiO2,0.59,0.038 mmolCO2/mmolN,0.038,,,,,,,,,He,90.0,12.0,,,,,,,,,,,,,qwen3-max,DAC_prompt_SCaSE
MF_bare_MF_bare_T110_N2ads,MF_bare,10.1021/acsami.3c17126,007.pdf-id_comprehensive_extraction.json,MF,Porous Organic Polymers (POPs),0,,,,,0,,0,,1300.3,5.19,24.6,,,,0.0,,,,,,,TGA,,,,,,,,,,,,,,,,,,,,,,,,,,,,qwen3-max,DAC_prompt_SCaSE
MF_TEPA33%_MF_TEPA33%_T30_420ppm_TGA_300min,MF_TEPA33%,10.1021/acsami.3c17126,007.pdf-id_comprehensive_extraction.json,MF,Porous Organic Polymers (POPs),TEPA,Small-Molecule Polyamines,189.3,33.0,7.674418604651163,0,,0,,1300.3,5.19,24.6,,1.12,,0.0,420 ppm,420.0,200 mL/min,200.0,,30.0,TGA,2.07 mmol/g,2.07,,,,88.33333333333333,193.8333333333333,TG Curve/ CO2 adsorption profile,CO₂ uptake (mmol/g),"[[0, 0.0], [30, 0.42], [60, 0.78], [90, 1.05], [120, 1.31], [150, 1.55], [180, 1.78], [210, 1.96], [240, 2.05], [300, 2.07]]","min, mmol/g","['-', '-']",,,,,,,,,,,,,,,,qwen3-max,DAC_prompt_SCaSE
MF_TEPA33%_MF_TEPA33%_T40_420ppm_TGA_300min,MF_TEPA33%,10.1021/acsami.3c17126,007.pdf-id_comprehensive_extraction.json,MF,Porous Organic Polymers (POPs),TEPA,Small-Molecule Polyamines,189.3,33.0,7.674418604651163,0,,0,,1300.3,5.19,24.6,,1.12,,0.0,420 ppm,420.0,200 mL/min,200.0,,40.0,TGA,1.95 mmol/g,1.95,,,,63.55555555555554,210.79999999999995,TG Curve/ CO2 adsorption profile,CO₂ uptake (mmol/g),"[[0, 0.0], [40, 0.75], [80, 1.2], [120, 1.45], [160, 1.65], [200, 1.8], [240, 1.9], [280, 1.95], [320, 2.0], [360, 2.03]]","min, mmol/g","['-', '-']",,,,,,,,,,,,,,,,qwen3-max,DAC_prompt_SCaSE
MF_TEPA33%_MF_TEPA33%_T50_420ppm_TGA_300min,MF_TEPA33%,10.1021/acsami.3c17126,007.pdf-id_comprehensive_extraction.json,MF,Porous Organic Polymers (POPs),TEPA,Small-Molecule Polyamines,189.3,33.0,7.674418604651163,0,,0,,1300.3,5.19,24.6,,1.12,,0.0,420 ppm,420.0,200 mL/min,200.0,,50.0,TGA,1.54 mmol/g,1.54,,,,57.71428571428572,183.6,TG Curve/ CO2 adsorption profile,CO₂ uptake (mmol/g),"[[0, 0.0], [40, 0.6], [80, 0.95], [120, 1.15], [160, 1.3], [200, 1.4], [240, 1.45], [280, 1.48], [320, 1.5], [360, 1.51]]","min, mmol/g","['-', '-']",,,,,,,,,,,,,,,,qwen3-max,DAC_prompt_SCaSE
MF_TEPA33%_MF_TEPA33%_T30_200ppm_TGA_300min,MF_TEPA33%,10.1021/acsami.3c17126,007.pdf-id_comprehensive_extraction.json,MF,Porous Organic Polymers (POPs),TEPA,Small-Molecule Polyamines,189.3,33.0,7.674418604651163,0,,0,,1300.3,5.19,24.6,,1.12,,0.0,200 ppm,200.0,200 mL/min,200.0,,30.0,TGA,1.71 mmol/g,1.71,,,,54.375000000000014,169.50000000000003,TG Curve/ CO2 adsorption profile,CO₂ uptake (mmol/g),"[[0, 0.0], [30, 0.6], [60, 1.0], [90, 1.3], [120, 1.5], [150, 1.6], [180, 1.7], [210, 1.75], [240, 1.8], [300, 1.85]]","min, mmol/g","['-', '-']",,,,,,,,,,,,,,,,qwen3-max,DAC_prompt_SCaSE
MF_TEPA33%_MF_TEPA33%_T30_600ppm_TGA_300min,MF_TEPA33%,10.1021/acsami.3c17126,007.pdf-id_comprehensive_extraction.json,MF,Porous Organic Polymers (POPs),TEPA,Small-Molecule Polyamines,189.3,33.0,7.674418604651163,0,,0,,1300.3,5.19,24.6,,1.12,,0.0,600 ppm,600.0,200 mL/min,200.0,,30.0,TGA,2.41 mmol/g,2.41,,,,39.642857142857146,133.00000000000006,TG Curve/ CO2 adsorption profile,CO₂ uptake (mmol/g),"[[0, 0.0], [30, 1.2], [60, 1.9], [90, 2.3], [120, 2.5], [150, 2.65], [180, 2.75], [210, 2.8], [240, 2.83], [300, 2.85]]","min, mmol/g","['-', '-']",,,,,,,,,,,,,,,,qwen3-max,DAC_prompt_SCaSE
MF_TEPA33%_MF_TEPA33%_T30_1000ppm_TGA_300min,MF_TEPA33%,10.1021/acsami.3c17126,007.pdf-id_comprehensive_extraction.json,MF,Porous Organic Polymers (POPs),TEPA,Small-Molecule Polyamines,189.3,33.0,7.674418604651163,0,,0,,1300.3,5.19,24.6,,1.12,,0.0,1000 ppm,1000.0,200 mL/min,200.0,,30.0,TGA,2.46 mmol/g,2.46,,,,31.5,92.79999999999995,TG Curve/ CO2 adsorption profile,CO₂ uptake (mmol/g),"[[0, 0.0], [30, 1.2], [60, 1.8], [90, 2.2], [120, 2.35], [150, 2.42], [180, 2.44], [210, 2.45], [240, 2.455], [300, 2.46]]","min, mmol/g","['-', '-']",,,,,,,,,,,,,,,,qwen3-max,DAC_prompt_SCaSE
MF_TEPA33%_MF_TEPA33%_cyclic_T30_420ppm_TGA,MF_TEPA33%,10.1021/acsami.3c17126,007.pdf-id_comprehensive_extraction.json,MF,Porous Organic Polymers (POPs),TEPA,Small-Molecule Polyamines,189.3,33.0,7.674418604651163,0,,0,,1300.3,5.19,24.6,,1.12,,0.0,420 ppm,420.0,200 mL/min,200.0,,30.0,TGA,,,,,,,,,,,,,,,,,,Cyclic CO2 profile,CO₂ uptake (mmol/g),"[[1, 2.08], [2, 1.94], [3, 1.93], [4, 1.93], [5, 1.93], [6, 1.93], [7, 1.93], [8, 1.93], [9, 1.93], [10, 1.93]]",mmol/g,10.0,,,,,,qwen3-max,DAC_prompt_SCaSE
MF_TEPA50%_MF_TEPA50%_T30_420ppm_TGA_300min,MF_TEPA50%,10.1021/acsami.3c17126,007.pdf-id_comprehensive_extraction.json,MF,Porous Organic Polymers (POPs),TEPA,Small-Molecule Polyamines,189.3,50.0,11.627906976744187,0,,0,,1300.3,5.19,24.6,,0.62,,0.0,420 ppm,420.0,200 mL/min,200.0,,30.0,TGA,2.30 mmol/g,2.3,,,,49.14893617021277,148.12499999999997,TG Curve/ CO2 adsorption profile,CO₂ uptake (mmol/g),"[[0, 0.0], [30, 0.85], [60, 1.32], [90, 1.68], [120, 1.92], [150, 2.08], [180, 2.18], [210, 2.24], [240, 2.28], [270, 2.3]]","min, mmol/g","['-', '-']",,,,,,,,,,,,,,,,qwen3-max,DAC_prompt_SCaSE
MF_TEPA60%_MF_TEPA60%_T30_420ppm_TGA_300min,MF_TEPA60%,10.1021/acsami.3c17126,007.pdf-id_comprehensive_extraction.json,MF,Porous Organic Polymers (POPs),TEPA,Small-Molecule Polyamines,189.3,60.0,13.953488372093023,0,,0,,1300.3,5.19,24.6,,0.24,,0.0,420 ppm,420.0,200 mL/min,200.0,,30.0,TGA,2.31 mmol/g,2.31,,,,47.99999999999999,143.99999999999997,TG Curve/ CO2 adsorption profile,CO₂ uptake (mmol/g),"[[0, 0.0], [30, 0.85], [60, 1.35], [90, 1.7], [120, 1.95], [150, 2.1], [180, 2.2], [210, 2.25], [240, 2.28], [270, 2.3]]","min, mmol/g","['-', '-']",,,,,,,,,,,,,,,,qwen3-max,DAC_prompt_SCaSE
MF_TEPA67%_MF_TEPA67%_T30_420ppm_TGA_300min,MF_TEPA67%,10.1021/acsami.3c17126,007.pdf-id_comprehensive_extraction.json,MF,Porous Organic Polymers (POPs),TEPA,Small-Molecule Polyamines,189.3,67.0,15.58139534883721,0,,0,,1300.3,5.19,24.6,,0.03,,0.0,420 ppm,420.0,200 mL/min,200.0,,30.0,TGA,2.39 mmol/g,2.39,,,,48.15789473684212,144.88235294117646,TG Curve/ CO2 adsorption profile,CO₂ uptake (mmol/g),"[[0, 0.0], [30, 0.85], [60, 1.42], [90, 1.78], [120, 2.01], [150, 2.18], [180, 2.27], [210, 2.32], [240, 2.36], [270, 2.38], [300, 2.39]]","min, mmol/g","['-', '-']",,,,,,,,,,,,,,,,qwen3-max,DAC_prompt_SCaSE
MF_TEPA71%_MF_TEPA71%_T30_420ppm_TGA_300min,MF_TEPA71%,10.1021/acsami.3c17126,007.pdf-id_comprehensive_extraction.json,MF,Porous Organic Polymers (POPs),TEPA,Small-Molecule Polyamines,189.3,71.0,16.511627906976745,0,,0,,1300.3,5.19,24.6,,0.01,,0.0,420 ppm,420.0,200 mL/min,200.0,,30.0,TGA,2.65 mmol/g,2.65,,,,77.08333333333333,216.25,TG Curve/ CO2 adsorption profile,CO₂ uptake (mmol/g),"[[0, 0.0], [30, 0.68], [60, 1.12], [90, 1.48], [120, 1.78], [150, 2.02], [180, 2.21], [210, 2.36], [240, 2.48], [300, 2.65]]","min, mmol/g","['-', '-']",,,,,,,,,,,,,,,,qwen3-max,DAC_prompt_SCaSE
MF_TEPA71%_MF_TEPA71%_T30_1000ppm_TGA_300min,MF_TEPA71%,10.1021/acsami.3c17126,007.pdf-id_comprehensive_extraction.json,MF,Porous Organic Polymers (POPs),TEPA,Small-Molecule Polyamines,189.3,71.0,16.511627906976745,0,,0,,1300.3,5.19,24.6,,0.01,,0.0,1000 ppm,1000.0,200 mL/min,200.0,,30.0,TGA,2.85 mmol/g,2.85,,,,,,,,,,,,,,,,,,,,,,,,,,qwen3-max,DAC_prompt_SCaSE
MF_TEPA75%_MF_TEPA75%_T30_420ppm_TGA_300min,MF_TEPA75%,10.1021/acsami.3c17126,007.pdf-id_comprehensive_extraction.json,MF,Porous Organic Polymers (POPs),TEPA,Small-Molecule Polyamines,189.3,75.0,17.441860465116278,0,,0,,1300.3,5.19,24.6,,0.0,,0.0,420 ppm,420.0,200 mL/min,200.0,,30.0,TGA,2.27 mmol/g,2.27,,,,47.1,138.6,TG Curve/ CO2 adsorption profile,CO₂ uptake (mmol/g),"[[0, 0.0], [30, 0.85], [60, 1.35], [90, 1.7], [120, 1.95], [150, 2.1], [180, 2.18], [210, 2.22], [240, 2.25], [270, 2.26], [300, 2.27]]","min, mmol/g","['-', '-']",,,,,,,,,,,,,,,,qwen3-max,DAC_prompt_SCaSE
MF-D_TEPA50%_MF-D_TEPA50%_T30_420ppm_TGA_300min,MF-D_TEPA50%,10.1021/acsami.3c17126,007.pdf-id_comprehensive_extraction.json,MF,Porous Organic Polymers (POPs),TEPA,Small-Molecule Polyamines,189.3,50.0,11.627906976744187,Additive,,0,,1300.3,5.19,24.6,376.3157894736842,1.43,15.2,0.0,420 ppm,420.0,200 mL/min,200.0,,30.0,TGA,1.58 mmol/g,1.58,,,,45.71428571428572,140.00000000000006,TG Curve/ CO2 adsorption profile,CO₂ uptake (mmol/g),"[[0, 0.0], [20, 0.65], [40, 1.02], [60, 1.3], [80, 1.52], [100, 1.7], [120, 1.85], [140, 1.98], [160, 2.08], [180, 2.15], [200, 2.2]]","min, mmol/g","['-', '-']",,,,,,,,,,,,,,,,qwen3-max,DAC_prompt_SCaSE
Sponge-MF_TEPA_Sponge-MF_TEPA_T30_420ppm_TGA_300min,Sponge-MF_TEPA,10.1021/acsami.3c17126,007.pdf-id_comprehensive_extraction.json,MF,Porous Organic Polymers (POPs),TEPA,Small-Molecule Polyamines,189.3,,,Additive,,0,,1300.3,5.19,24.6,,,,0.0,420 ppm,420.0,200 mL/min,200.0,,30.0,TGA,1.64 mmol/g,1.64,,,,65.62499999999999,189.375,TG Curve/ CO2 adsorption profile,CO₂ uptake (mmol/g),"[[0, 0.0], [30, 0.45], [60, 0.78], [90, 1.02], [120, 1.21], [150, 1.35], [180, 1.46], [210, 1.54], [240, 1.6], [300, 1.65]]","min, mmol/g","['-', '-']",,,,,,,,,,,,,,,,qwen3-max,DAC_prompt_SCaSE
SBA-15_PEI_40%_SBA-15_40%PEI__T25_TGA_dry_400ppm,SBA-15_PEI_40%,10.1016/j.micromeso.2022.111956,008.pdf-id_comprehensive_extraction.json,SBA-15,Porous Silica Materials,PEI,Polymeric Amines,600.0,40.0,9.30232558139535,0,,0,,733.0,2.5655,14.0,86.3,0.12944999999999998,6.0,0.0,400 ppm,0.04,300 mL/min,300.0,,25.0,TGA,0.67 mmol/g,0.67,,,,,,,,,,,,,,,,,,,,,,,,,,qwen3-max,DAC_prompt_SCaSE
SBA-15_PEI_50%_SBA-15_50%PEI__T25_TGA_dry_400ppm,SBA-15_PEI_50%,10.1016/j.micromeso.2022.111956,008.pdf-id_comprehensive_extraction.json,SBA-15,Porous Silica Materials,PEI,Polymeric Amines,600.0,50.0,11.627906976744187,0,,0,,733.0,2.5655,14.0,11.5,0.01725,6.0,0.0,400 ppm,0.04,300 mL/min,300.0,,25.0,TGA,0.81 mmol/g,0.81,,,,,,,,,,,,,,,,,,,,,,,,,,qwen3-max,DAC_prompt_SCaSE
SBA-15_PEI_50%_SBA-15_50%PEI__T25_BTC_humid_400ppm_60%RH,SBA-15_PEI_50%,10.1016/j.micromeso.2022.111956,008.pdf-id_comprehensive_extraction.json,SBA-15,Porous Silica Materials,PEI,Polymeric Amines,600.0,50.0,11.627906976744187,0,,0,,733.0,2.5655,14.0,11.5,0.01725,6.0,60.0,400 ppm,0.04,100 mL/min,100.0,,25.0,BTC,2.16 mmol/g,2.16,,,,3487.5,6455.0,Fixed-Bed Breakthrough Testing,CO2 concentration (ppm),"[[500, 0], [2500, 120], [4500, 280], [6500, 360], [8500, 385], [10500, 392], [12500, 395], [14500, 397], [15500, 398], [16000, 398]]","sec, ppm","['-', '-']",He,80.0,30.0,,,Cyclic CO2 profile,CO2 adsorption capacity / mmol g-1,"[[1, 2.15], [2, 2.1], [3, 2.08], [4, 2.05], [5, 2.03], [6, 2.02], [7, 2.01], [8, 2.0], [9, 2.0], [10, 2.0]]",,10.0,,,,,,qwen3-max,DAC_prompt_SCaSE
SBA-15_PEI_60%_SBA-15_60%PEI__T25_TGA_dry_400ppm,SBA-15_PEI_60%,10.1016/j.micromeso.2022.111956,008.pdf-id_comprehensive_extraction.json,SBA-15,Porous Silica Materials,PEI,Polymeric Amines,600.0,60.0,13.953488372093023,0,,0,,733.0,2.5655,14.0,1.1,0.0016500000000000002,6.0,0.0,400 ppm,0.04,300 mL/min,300.0,,25.0,TGA,1.14 mmol/g,1.14,,,,,,,,,,,,,,,,,,,,,,,,,,qwen3-max,DAC_prompt_SCaSE
SBA-15_PEI_70%_SBA-15_70%PEI__T25_TGA_dry_400ppm,SBA-15_PEI_70%,10.1016/j.micromeso.2022.111956,008.pdf-id_comprehensive_extraction.json,SBA-15,Porous Silica Materials,PEI,Polymeric Amines,600.0,70.0,16.27906976744186,0,,0,,733.0,2.5655,14.0,0.6,0.0008999999999999999,6.0,0.0,400 ppm,0.04,300 mL/min,300.0,,25.0,TGA,1.14 mmol/g,1.14,,,,,,,,,,,,,,,,,,,,,,,,,,qwen3-max,DAC_prompt_SCaSE
SBA-15_TETA_40%_SBA-15_40%TETA__T25_TGA_dry_400ppm,SBA-15_TETA_40%,10.1016/j.micromeso.2022.111956,008.pdf-id_comprehensive_extraction.json,SBA-15,Porous Silica Materials,TETA,Small-Molecule Polyamines,146.23,40.0,9.30232558139535,0,,0,,733.0,2.5655,14.0,64.7,0.09705000000000001,6.0,0.0,400 ppm,0.04,300 mL/min,300.0,,25.0,TGA,1.5 mmol/g,1.5,,,,,,,,,,,,,,,,,,,,,,,,,,qwen3-max,DAC_prompt_SCaSE
SBA-15_TETA_50%_SBA-15_50%TETA__T25_TGA_dry_400ppm,SBA-15_TETA_50%,10.1016/j.micromeso.2022.111956,008.pdf-id_comprehensive_extraction.json,SBA-15,Porous Silica Materials,TETA,Small-Molecule Polyamines,146.23,50.0,11.627906976744187,0,,0,,733.0,2.5655,14.0,2.7,0.004050000000000001,6.0,0.0,400 ppm,0.04,300 mL/min,300.0,,25.0,TGA,2.04 mmol/g,2.04,,,,,,,,,,,,,,,,,,,,,,,,,,qwen3-max,DAC_prompt_SCaSE
SBA-15_TETA_50%_SBA-15_50%TETA__T25_BTC_humid_400ppm_60%RH,SBA-15_TETA_50%,10.1016/j.micromeso.2022.111956,008.pdf-id_comprehensive_extraction.json,SBA-15,Porous Silica Materials,TETA,Small-Molecule Polyamines,146.23,50.0,11.627906976744187,0,,0,,733.0,2.5655,14.0,2.7,0.004050000000000001,6.0,60.0,400 ppm,0.04,100 mL/min,100.0,,25.0,BTC,1.80 mmol/g,1.8,,,,,,,,,,,He,80.0,30.0,,,Cyclic CO2 profile,CO2 adsorption capacity / mmol g-1,"[[1, 1.75], [2, 1.7], [3, 1.65], [4, 1.6], [5, 1.55], [6, 1.5], [7, 1.45], [8, 1.42], [9, 1.4], [10, 1.38]]",,10.0,,,,,,qwen3-max,DAC_prompt_SCaSE
SBA-15_TETA_60%_SBA-15_60%TETA__T25_TGA_dry_400ppm,SBA-15_TETA_60%,10.1016/j.micromeso.2022.111956,008.pdf-id_comprehensive_extraction.json,SBA-15,Porous Silica Materials,TETA,Small-Molecule Polyamines,146.23,60.0,13.953488372093023,0,,0,,733.0,2.5655,14.0,0.7,0.0010499999999999997,6.0,0.0,400 ppm,0.04,300 mL/min,300.0,,25.0,TGA,2.1 mmol/g,2.1,,,,,,,,,,,,,,,,,,,,,,,,,,qwen3-max,DAC_prompt_SCaSE
SBA-15_TETA_70%_SBA-15_70%TETA__T25_TGA_dry_400ppm,SBA-15_TETA_70%,10.1016/j.micromeso.2022.111956,008.pdf-id_comprehensive_extraction.json,SBA-15,Porous Silica Materials,TETA,Small-Molecule Polyamines,146.23,70.0,16.27906976744186,0,,0,,733.0,2.5655,14.0,0.9,0.00135,6.0,0.0,400 ppm,0.04,300 mL/min,300.0,,25.0,TGA,1.92 mmol/g,1.92,,,,,,,,,,,,,,,,,,,,,,,,,,qwen3-max,DAC_prompt_SCaSE
SBA-15_TEPA_40%_SBA-15_40%TEPA__T25_TGA_dry_400ppm,SBA-15_TEPA_40%,10.1016/j.micromeso.2022.111956,008.pdf-id_comprehensive_extraction.json,SBA-15,Porous Silica Materials,TEPA,Small-Molecule Polyamines,189.3,40.0,9.30232558139535,0,,0,,733.0,2.5655,14.0,71.5,0.10725,6.0,0.0,400 ppm,0.04,300 mL/min,300.0,,25.0,TGA,1.21 mmol/g,1.21,,,,,,,,,,,,,,,,,,,,,,,,,,qwen3-max,DAC_prompt_SCaSE
SBA-15_TEPA_50%_SBA-15_50%TEPA__T25_TGA_dry_400ppm,SBA-15_TEPA_50%,10.1016/j.micromeso.2022.111956,008.pdf-id_comprehensive_extraction.json,SBA-15,Porous Silica Materials,TEPA,Small-Molecule Polyamines,189.3,50.0,11.627906976744187,0,,0,,733.0,2.5655,14.0,3.6,0.0054,6.0,0.0,400 ppm,0.04,300 mL/min,300.0,,25.0,TGA,1.79 mmol/g,1.79,,,,,,,,,,,,,,,,,,,,,,,,,,qwen3-max,DAC_prompt_SCaSE
SBA-15_TEPA_50%_SBA-15_50%TEPA__T25_BTC_humid_400ppm_60%RH,SBA-15_TEPA_50%,10.1016/j.micromeso.2022.111956,008.pdf-id_comprehensive_extraction.json,SBA-15,Porous Silica Materials,TEPA,Small-Molecule Polyamines,189.3,50.0,11.627906976744187,0,,0,,733.0,2.5655,14.0,3.6,0.0054,6.0,60.0,400 ppm,0.04,100 mL/min,100.0,,25.0,BTC,2.12 mmol/g,2.12,,,,,,,,,,,He,80.0,30.0,,,Cyclic CO2 profile,CO2 adsorption capacity / mmol g-1,"[[1, 2.1], [2, 2.05], [3, 2.02], [4, 2.0], [5, 1.98], [6, 1.97], [7, 1.96], [8, 1.95], [9, 1.95], [10, 1.95]]",,10.0,,,,,,qwen3-max,DAC_prompt_SCaSE
SBA-15_TEPA_60%_SBA-15_60%TEPA__T25_TGA_dry_400ppm,SBA-15_TEPA_60%,10.1016/j.micromeso.2022.111956,008.pdf-id_comprehensive_extraction.json,SBA-15,Porous Silica Materials,TEPA,Small-Molecule Polyamines,189.3,60.0,13.953488372093023,0,,0,,733.0,2.5655,14.0,0.5,0.00075,6.0,0.0,400 ppm,0.04,300 mL/min,300.0,,25.0,TGA,2.17 mmol/g,2.17,,,,,,,,,,,,,,,,,,,,,,,,,,qwen3-max,DAC_prompt_SCaSE
SBA-15_TEPA_70%_SBA-15_70%TEPA__T25_TGA_dry_400ppm,SBA-15_TEPA_70%,10.1016/j.micromeso.2022.111956,008.pdf-id_comprehensive_extraction.json,SBA-15,Porous Silica Materials,TEPA,Small-Molecule Polyamines,189.3,70.0,16.27906976744186,0,,0,,733.0,2.5655,14.0,0.5,0.00075,6.0,0.0,400 ppm,0.04,300 mL/min,300.0,,25.0,TGA,1.93 mmol/g,1.93,,,,,,,,,,,,,,,,,,,,,,,,,,qwen3-max,DAC_prompt_SCaSE
SBA-15_EDA_50%_SBA-15_50%EDA__T25_TGA_dry_400ppm,SBA-15_EDA_50%,10.1016/j.micromeso.2022.111956,008.pdf-id_comprehensive_extraction.json,SBA-15,Porous Silica Materials,EDA,Small-Molecule Polyamines,60.1,50.0,11.627906976744187,0,,0,,733.0,2.5655,14.0,,,,0.0,400 ppm,0.04,300 mL/min,300.0,,25.0,TGA,0.11 mmol/g,0.11,,,,,,,,,,,,,,,,,,,,,,,,,,qwen3-max,DAC_prompt_SCaSE
SBA-15_EDA_50%_SBA-15_50%EDA__T25_BTC_humid_400ppm_60%RH,SBA-15_EDA_50%,10.1016/j.micromeso.2022.111956,008.pdf-id_comprehensive_extraction.json,SBA-15,Porous Silica Materials,EDA,Small-Molecule Polyamines,60.1,50.0,11.627906976744187,0,,0,,733.0,2.5655,14.0,,,,60.0,400 ppm,0.04,100 mL/min,100.0,,25.0,BTC,0.18 mmol/g,0.18,,,,,,,,,,,He,80.0,30.0,,,,,,,,,,,,,qwen3-max,DAC_prompt_SCaSE
SBA-15_EDA_60%_SBA-15_60%EDA__T25_TGA_dry_400ppm,SBA-15_EDA_60%,10.1016/j.micromeso.2022.111956,008.pdf-id_comprehensive_extraction.json,SBA-15,Porous Silica Materials,EDA,Small-Molecule Polyamines,60.1,60.0,13.953488372093023,0,,0,,733.0,2.5655,14.0,,,,0.0,400 ppm,0.04,300 mL/min,300.0,,25.0,TGA,0.12 mmol/g,0.12,,,,,,,,,,,,,,,,,,,,,,,,,,qwen3-max,DAC_prompt_SCaSE
SBA-15_DETA_50%_SBA-15_50%DETA__T25_TGA_dry_400ppm,SBA-15_DETA_50%,10.1016/j.micromeso.2022.111956,008.pdf-id_comprehensive_extraction.json,SBA-15,Porous Silica Materials,DETA,Small-Molecule Polyamines,103.17,50.0,11.627906976744187,0,,0,,733.0,2.5655,14.0,,,,0.0,400 ppm,0.04,300 mL/min,300.0,,25.0,TGA,0.5 mmol/g,0.5,,,,,,,,,,,,,,,,,,,,,,,,,,qwen3-max,DAC_prompt_SCaSE
SBA-15_DETA_50%_SBA-15_50%DETA__T25_BTC_humid_400ppm_60%RH,SBA-15_DETA_50%,10.1016/j.micromeso.2022.111956,008.pdf-id_comprehensive_extraction.json,SBA-15,Porous Silica Materials,DETA,Small-Molecule Polyamines,103.17,50.0,11.627906976744187,0,,0,,733.0,2.5655,14.0,,,,60.0,400 ppm,0.04,100 mL/min,100.0,,25.0,BTC,1.15 mmol/g,1.15,,,,,,,,,,,He,80.0,30.0,,,,,,,,,,,,,qwen3-max,DAC_prompt_SCaSE
SBA-15_DETA_60%_SBA-15_60%DETA__T25_TGA_dry_400ppm,SBA-15_DETA_60%,10.1016/j.micromeso.2022.111956,008.pdf-id_comprehensive_extraction.json,SBA-15,Porous Silica Materials,DETA,Small-Molecule Polyamines,103.17,60.0,13.953488372093023,0,,0,,733.0,2.5655,14.0,,,,0.0,400 ppm,0.04,300 mL/min,300.0,,25.0,TGA,0.45 mmol/g,0.45,,,,,,,,,,,,,,,,,,,,,,,,,,qwen3-max,DAC_prompt_SCaSE
MCM-41_PEI_40%_MCM-41_40%PEI__T25_TGA_dry_400ppm,MCM-41_PEI_40%,10.1016/j.micromeso.2022.111956,008.pdf-id_comprehensive_extraction.json,MCM-41,Porous Silica Materials,PEI,Polymeric Amines,600.0,40.0,9.30232558139535,0,,0,,1380.0,1.725,5.0,0.6,,,0.0,400 ppm,0.04,300 mL/min,300.0,,25.0,TGA,0.31 mmol/g,0.31,,,,,,,,,,,,,,,,,,,,,,,,,,qwen3-max,DAC_prompt_SCaSE
MCM-41_PEI_50%_MCM-41_50%PEI__T25_TGA_dry_400ppm,MCM-41_PEI_50%,10.1016/j.micromeso.2022.111956,008.pdf-id_comprehensive_extraction.json,MCM-41,Porous Silica Materials,PEI,Polymeric Amines,600.0,50.0,11.627906976744187,0,,0,,1380.0,1.725,5.0,0.6,,,0.0,400 ppm,0.04,300 mL/min,300.0,,25.0,TGA,0.37 mmol/g,0.37,,,,,,,,,,,,,,,,,,,,,,,,,,qwen3-max,DAC_prompt_SCaSE
MCM-41_PEI_50%_MCM-41_50%PEI__T25_BTC_humid_400ppm_60%RH,MCM-41_PEI_50%,10.1016/j.micromeso.2022.111956,008.pdf-id_comprehensive_extraction.json,MCM-41,Porous Silica Materials,PEI,Polymeric Amines,600.0,50.0,11.627906976744187,0,,0,,1380.0,1.725,5.0,0.6,,,60.0,400 ppm,0.04,100 mL/min,100.0,,25.0,BTC,0.66 mmol/g,0.66,,,,,,,,,,,He,80.0,30.0,,,,,,,,,,,,,qwen3-max,DAC_prompt_SCaSE
MCM-41_PEI_60%_MCM-41_60%PEI__T25_TGA_dry_400ppm,MCM-41_PEI_60%,10.1016/j.micromeso.2022.111956,008.pdf-id_comprehensive_extraction.json,MCM-41,Porous Silica Materials,PEI,Polymeric Amines,600.0,60.0,13.953488372093023,0,,0,,1380.0,1.725,5.0,,,,0.0,400 ppm,0.04,300 mL/min,300.0,,25.0,TGA,0.29 mmol/g,0.29,,,,,,,,,,,,,,,,,,,,,,,,,,qwen3-max,DAC_prompt_SCaSE
MCM-41_TETA_40%_MCM-41_40%TETA__T25_TGA_dry_400ppm,MCM-41_TETA_40%,10.1016/j.micromeso.2022.111956,008.pdf-id_comprehensive_extraction.json,MCM-41,Porous Silica Materials,TETA,Small-Molecule Polyamines,146.23,40.0,9.30232558139535,0,,0,,1380.0,1.725,5.0,3.7,,,0.0,400 ppm,0.04,300 mL/min,300.0,,25.0,TGA,0.63 mmol/g,0.63,,,,,,,,,,,,,,,,,,,,,,,,,,qwen3-max,DAC_prompt_SCaSE
MCM-41_TETA_50%_MCM-41_50%TETA__T25_TGA_dry_400ppm,MCM-41_TETA_50%,10.1016/j.micromeso.2022.111956,008.pdf-id_comprehensive_extraction.json,MCM-41,Porous Silica Materials,TETA,Small-Molecule Polyamines,146.23,50.0,11.627906976744187,0,,0,,1380.0,1.725,5.0,3.7,,,0.0,400 ppm,0.04,300 mL/min,300.0,,25.0,TGA,0.68 mmol/g,0.68,,,,,,,,,,,,,,,,,,,,,,,,,,qwen3-max,DAC_prompt_SCaSE
MCM-41_TETA_50%_MCM-41_50%TETA__T25_BTC_humid_400ppm_60%RH,MCM-41_TETA_50%,10.1016/j.micromeso.2022.111956,008.pdf-id_comprehensive_extraction.json,MCM-41,Porous Silica Materials,TETA,Small-Molecule Polyamines,146.23,50.0,11.627906976744187,0,,0,,1380.0,1.725,5.0,3.7,,,60.0,400 ppm,0.04,100 mL/min,100.0,,25.0,BTC,1.05 mmol/g,1.05,,,,,,,,,,,He,80.0,30.0,,,,,,,,,,,,,qwen3-max,DAC_prompt_SCaSE
MCM-41_TETA_60%_MCM-41_60%TETA__T25_TGA_dry_400ppm,MCM-41_TETA_60%,10.1016/j.micromeso.2022.111956,008.pdf-id_comprehensive_extraction.json,MCM-41,Porous Silica Materials,TETA,Small-Molecule Polyamines,146.23,60.0,13.953488372093023,0,,0,,1380.0,1.725,5.0,,,,0.0,400 ppm,0.04,300 mL/min,300.0,,25.0,TGA,1.28 mmol/g,1.28,,,,,,,,,,,,,,,,,,,,,,,,,,qwen3-max,DAC_prompt_SCaSE
MCM-41_TETA_70%_MCM-41_70%TETA__T25_TGA_dry_400ppm,MCM-41_TETA_70%,10.1016/j.micromeso.2022.111956,008.pdf-id_comprehensive_extraction.json,MCM-41,Porous Silica Materials,TETA,Small-Molecule Polyamines,146.23,70.0,16.27906976744186,0,,0,,1380.0,1.725,5.0,,,,0.0,400 ppm,0.04,300 mL/min,300.0,,25.0,TGA,0.46 mmol/g,0.46,,,,,,,,,,,,,,,,,,,,,,,,,,qwen3-max,DAC_prompt_SCaSE
MCM-41_TEPA_40%_MCM-41_40%TEPA__T25_TGA_dry_400ppm,MCM-41_TEPA_40%,10.1016/j.micromeso.2022.111956,008.pdf-id_comprehensive_extraction.json,MCM-41,Porous Silica Materials,TEPA,Small-Molecule Polyamines,189.3,40.0,9.30232558139535,0,,0,,1380.0,1.725,5.0,2.9,,,0.0,400 ppm,0.04,300 mL/min,300.0,,25.0,TGA,0.18 mmol/g,0.18,,,,,,,,,,,,,,,,,,,,,,,,,,qwen3-max,DAC_prompt_SCaSE
MCM-41_TEPA_50%_MCM-41_50%TEPA__T25_TGA_dry_400ppm,MCM-41_TEPA_50%,10.1016/j.micromeso.2022.111956,008.pdf-id_comprehensive_extraction.json,MCM-41,Porous Silica Materials,TEPA,Small-Molecule Polyamines,189.3,50.0,11.627906976744187,0,,0,,1380.0,1.725,5.0,2.9,,,0.0,400 ppm,0.04,300 mL/min,300.0,,25.0,TGA,0.65 mmol/g,0.65,,,,,,,,,,,,,,,,,,,,,,,,,,qwen3-max,DAC_prompt_SCaSE
MCM-41_TEPA_50%_MCM-41_50%TEPA__T25_BTC_humid_400ppm_60%RH,MCM-41_TEPA_50%,10.1016/j.micromeso.2022.111956,008.pdf-id_comprehensive_extraction.json,MCM-41,Porous Silica Materials,TEPA,Small-Molecule Polyamines,189.3,50.0,11.627906976744187,0,,0,,1380.0,1.725,5.0,2.9,,,60.0,400 ppm,0.04,100 mL/min,100.0,,25.0,BTC,0.86 mmol/g,0.86,,,,,,,,,,,He,80.0,30.0,,,,,,,,,,,,,qwen3-max,DAC_prompt_SCaSE
MCM-41_TEPA_60%_MCM-41_60%TEPA__T25_TGA_dry_400ppm,MCM-41_TEPA_60%,10.1016/j.micromeso.2022.111956,008.pdf-id_comprehensive_extraction.json,MCM-41,Porous Silica Materials,TEPA,Small-Molecule Polyamines,189.3,60.0,13.953488372093023,0,,0,,1380.0,1.725,5.0,,,,0.0,400 ppm,0.04,300 mL/min,300.0,,25.0,TGA,0.77 mmol/g,0.77,,,,,,,,,,,,,,,,,,,,,,,,,,qwen3-max,DAC_prompt_SCaSE
MCM-41_TEPA_70%_MCM-41_70%TEPA__T25_TGA_dry_400ppm,MCM-41_TEPA_70%,10.1016/j.micromeso.2022.111956,008.pdf-id_comprehensive_extraction.json,MCM-41,Porous Silica Materials,TEPA,Small-Molecule Polyamines,189.3,70.0,16.27906976744186,0,,0,,1380.0,1.725,5.0,,,,0.0,400 ppm,0.04,300 mL/min,300.0,,25.0,TGA,0.17 mmol/g,0.17,,,,,,,,,,,,,,,,,,,,,,,,,,qwen3-max,DAC_prompt_SCaSE
MCM-48_PEI_40%_MCM-48_40%PEI__T25_TGA_dry_400ppm,MCM-48_PEI_40%,10.1016/j.micromeso.2022.111956,008.pdf-id_comprehensive_extraction.json,MCM-48,Porous Silica Materials,PEI,Polymeric Amines,600.0,40.0,9.30232558139535,0,,0,,1650.0,2.0625,5.0,0.8,,,0.0,400 ppm,0.04,300 mL/min,300.0,,25.0,TGA,0.22 mmol/g,0.22,,,,,,,,,,,,,,,,,,,,,,,,,,qwen3-max,DAC_prompt_SCaSE
MCM-48_PEI_50%_MCM-48_50%PEI__T25_TGA_dry_400ppm,MCM-48_PEI_50%,10.1016/j.micromeso.2022.111956,008.pdf-id_comprehensive_extraction.json,MCM-48,Porous Silica Materials,PEI,Polymeric Amines,600.0,50.0,11.627906976744187,0,,0,,1650.0,2.0625,5.0,0.8,,,0.0,400 ppm,0.04,300 mL/min,300.0,,25.0,TGA,0.29 mmol/g,0.29,,,,,,,,,,,,,,,,,,,,,,,,,,qwen3-max,DAC_prompt_SCaSE
MCM-48_PEI_50%_MCM-48_50%PEI__T25_BTC_humid_400ppm_60%RH,MCM-48_PEI_50%,10.1016/j.micromeso.2022.111956,008.pdf-id_comprehensive_extraction.json,MCM-48,Porous Silica Materials,PEI,Polymeric Amines,600.0,50.0,11.627906976744187,0,,0,,1650.0,2.0625,5.0,0.8,,,60.0,400 ppm,0.04,100 mL/min,100.0,,25.0,BTC,0.81 mmol/g,0.81,,,,,,,,,,,He,80.0,30.0,,,,,,,,,,,,,qwen3-max,DAC_prompt_SCaSE
MCM-48_PEI_60%_MCM-48_60%PEI__T25_TGA_dry_400ppm,MCM-48_PEI_60%,10.1016/j.micromeso.2022.111956,008.pdf-id_comprehensive_extraction.json,MCM-48,Porous Silica Materials,PEI,Polymeric Amines,600.0,60.0,13.953488372093023,0,,0,,1650.0,2.0625,5.0,,,,0.0,400 ppm,0.04,300 mL/min,300.0,,25.0,TGA,0.29 mmol/g,0.29,,,,,,,,,,,,,,,,,,,,,,,,,,qwen3-max,DAC_prompt_SCaSE
MCM-48_TETA_40%_MCM-48_40%TETA__T25_TGA_dry_400ppm,MCM-48_TETA_40%,10.1016/j.micromeso.2022.111956,008.pdf-id_comprehensive_extraction.json,MCM-48,Porous Silica Materials,TETA,Small-Molecule Polyamines,146.23,40.0,9.30232558139535,0,,0,,1650.0,2.0625,5.0,1.0,,,0.0,400 ppm,0.04,300 mL/min,300.0,,25.0,TGA,0.95 mmol/g,0.95,,,,,,,,,,,,,,,,,,,,,,,,,,qwen3-max,DAC_prompt_SCaSE
MCM-48_TETA_50%_MCM-48_50%TETA__T25_TGA_dry_400ppm,MCM-48_TETA_50%,10.1016/j.micromeso.2022.111956,008.pdf-id_comprehensive_extraction.json,MCM-48,Porous Silica Materials,TETA,Small-Molecule Polyamines,146.23,50.0,11.627906976744187,0,,0,,1650.0,2.0625,5.0,1.0,,,0.0,400 ppm,0.04,300 mL/min,300.0,,25.0,TGA,0.83 mmol/g,0.83,,,,,,,,,,,,,,,,,,,,,,,,,,qwen3-max,DAC_prompt_SCaSE
MCM-48_TETA_50%_MCM-48_50%TETA__T25_BTC_humid_400ppm_60%RH,MCM-48_TETA_50%,10.1016/j.micromeso.2022.111956,008.pdf-id_comprehensive_extraction.json,MCM-48,Porous Silica Materials,TETA,Small-Molecule Polyamines,146.23,50.0,11.627906976744187,0,,0,,1650.0,2.0625,5.0,1.0,,,60.0,400 ppm,0.04,100 mL/min,100.0,,25.0,BTC,1.24 mmol/g,1.24,,,,,,,,,,,He,80.0,30.0,,,,,,,,,,,,,qwen3-max,DAC_prompt_SCaSE
MCM-48_TETA_60%_MCM-48_60%TETA__T25_TGA_dry_400ppm,MCM-48_TETA_60%,10.1016/j.micromeso.2022.111956,008.pdf-id_comprehensive_extraction.json,MCM-48,Porous Silica Materials,TETA,Small-Molecule Polyamines,146.23,60.0,13.953488372093023,0,,0,,1650.0,2.0625,5.0,,,,0.0,400 ppm,0.04,300 mL/min,300.0,,25.0,TGA,1.25 mmol/g,1.25,,,,,,,,,,,,,,,,,,,,,,,,,,qwen3-max,DAC_prompt_SCaSE
MCM-48_TETA_70%_MCM-48_70%TETA__T25_TGA_dry_400ppm,MCM-48_TETA_70%,10.1016/j.micromeso.2022.111956,008.pdf-id_comprehensive_extraction.json,MCM-48,Porous Silica Materials,TETA,Small-Molecule Polyamines,146.23,70.0,16.27906976744186,0,,0,,1650.0,2.0625,5.0,,,,0.0,400 ppm,0.04,300 mL/min,300.0,,25.0,TGA,0.73 mmol/g,0.73,,,,,,,,,,,,,,,,,,,,,,,,,,qwen3-max,DAC_prompt_SCaSE
MCM-48_TEPA_40%_MCM-48_40%TEPA__T25_TGA_dry_400ppm,MCM-48_TEPA_40%,10.1016/j.micromeso.2022.111956,008.pdf-id_comprehensive_extraction.json,MCM-48,Porous Silica Materials,TEPA,Small-Molecule Polyamines,189.3,40.0,9.30232558139535,0,,0,,1650.0,2.0625,5.0,0.1,,,0.0,400 ppm,0.04,300 mL/min,300.0,,25.0,TGA,0.50 mmol/g,0.5,,,,,,,,,,,,,,,,,,,,,,,,,,qwen3-max,DAC_prompt_SCaSE
MCM-48_TEPA_50%_MCM-48_50%TEPA__T25_TGA_dry_400ppm,MCM-48_TEPA_50%,10.1016/j.micromeso.2022.111956,008.pdf-id_comprehensive_extraction.json,MCM-48,Porous Silica Materials,TEPA,Small-Molecule Polyamines,189.3,50.0,11.627906976744187,0,,0,,1650.0,2.0625,5.0,0.1,,,0.0,400 ppm,0.04,300 mL/min,300.0,,25.0,TGA,0.85 mmol/g,0.85,,,,,,,,,,,,,,,,,,,,,,,,,,qwen3-max,DAC_prompt_SCaSE
MCM-48_TEPA_50%_MCM-48_50%TEPA__T25_BTC_humid_400ppm_60%RH,MCM-48_TEPA_50%,10.1016/j.micromeso.2022.111956,008.pdf-id_comprehensive_extraction.json,MCM-48,Porous Silica Materials,TEPA,Small-Molecule Polyamines,189.3,50.0,11.627906976744187,0,,0,,1650.0,2.0625,5.0,0.1,,,60.0,400 ppm,0.04,100 mL/min,100.0,,25.0,BTC,1.19 mmol/g,1.19,,,,,,,,,,,He,80.0,30.0,,,,,,,,,,,,,qwen3-max,DAC_prompt_SCaSE
MCM-48_TEPA_60%_MCM-48_60%TEPA__T25_TGA_dry_400ppm,MCM-48_TEPA_60%,10.1016/j.micromeso.2022.111956,008.pdf-id_comprehensive_extraction.json,MCM-48,Porous Silica Materials,TEPA,Small-Molecule Polyamines,189.3,60.0,13.953488372093023,0,,0,,1650.0,2.0625,5.0,,,,0.0,400 ppm,0.04,300 mL/min,300.0,,25.0,TGA,1.12 mmol/g,1.12,,,,,,,,,,,,,,,,,,,,,,,,,,qwen3-max,DAC_prompt_SCaSE
MCM-48_TEPA_70%_MCM-48_70%TEPA__T25_TGA_dry_400ppm,MCM-48_TEPA_70%,10.1016/j.micromeso.2022.111956,008.pdf-id_comprehensive_extraction.json,MCM-48,Porous Silica Materials,TEPA,Small-Molecule Polyamines,189.3,70.0,16.27906976744186,0,,0,,1650.0,2.0625,5.0,,,,0.0,400 ppm,0.04,300 mL/min,300.0,,25.0,TGA,0.41 mmol/g,0.41,,,,,,,,,,,,,,,,,,,,,,,,,,qwen3-max,DAC_prompt_SCaSE
CARIACTG10HPV_PEI_45.1%_CARIACTG10HPV_45.1%PEI__T25_TGA_400ppmCO2_Ar,CARIACTG10HPV_PEI_45.1%,10.1002/cssc.201000355,009.pdf-id_comprehensive_extraction.json,CARIACTG10HPV,Porous Silica Materials,PEI,Polymeric Amines,800.0,45.1,10.488372093023257,0,,0,,300.0,1.3,17.0,,,,0.0,400 ppm,0.04,100 mL/min,100.0,,25.0,TGA,2.36 mmol/g,2.36,0.22 mmol/mmol,0.22,,1230.7692307692305,1476.923076923077,TG Curve/ CO2 adsorption profile,Weight (mg),"[[0, 66.0], [500, 66.5], [1000, 67.2], [1500, 75.0], [2000, 75.5], [2500, 66.8], [3000, 67.0], [3500, 67.5], [4000, 75.2], [4500, 75.4], [5000, 66.9], [5500, 67.1], [6000, 67.6], [6500, 75.3], [7000, 75.6], [7500, 67.2], [8000, 67.5]]","Time (min), Weight (mg)","['-', '-']",Ar,110.0,3.0,,,Cyclic CO2 profile,Adsorption capacity (mmol/g),"[[1, 2.36], [2, 2.08], [3, 1.85], [4, 1.65]]",mmol/g,4.0,Weight/mass profile,Weight (mg),"[[0, 66.0], [500, 66.5], [1000, 67.2], [1500, 75.0], [2000, 75.5], [2500, 66.8], [3000, 67.0], [3500, 67.5], [4000, 75.2], [4500, 75.4], [5000, 66.9], [5500, 67.1], [6000, 67.6], [6500, 75.3], [7000, 75.6], [7500, 67.2], [8000, 67.5]]","Time (min), Weight (mg)",8000.0,qwen3-max,DAC_prompt_SCaSE
CARIACTG10HPV_PEI_46.0%_CARIACTG10HPV_46.0%PEI_APTES_T25_TGA_400ppmCO2_Ar,CARIACTG10HPV_PEI_46.0%,10.1002/cssc.201000355,009.pdf-id_comprehensive_extraction.json,CARIACTG10HPV,Porous Silica Materials,PEI,Polymeric Amines,800.0,46.0,10.697674418604652,APTES,Amine-Functional Silane Coupling Agents,0,,300.0,1.3,17.0,,,,0.0,400 ppm,0.04,100 mL/min,100.0,,25.0,TGA,2.26 mmol/g,2.26,0.21 mmol/mmol,0.21,,272.72727272727275,490.9090909090909,TG Curve/ CO2 adsorption profile,Weight (mg),"[[0, 46.0], [500, 51.5], [1000, 52.0], [1500, 52.0], [2000, 46.5], [2500, 51.0], [3000, 51.5], [3500, 51.5], [4000, 46.5], [4500, 51.0], [5000, 51.5], [5500, 51.5], [6000, 46.5], [6500, 51.0], [7000, 51.5], [7500, 51.5], [8000, 46.0]]","Time (min), Weight (mg)","['-', '-']",Ar,110.0,3.0,,,Cyclic CO2 profile,Adsorption capacity (mmol/g),"[[1, 2.26], [2, 2.16], [3, 2.09], [4, 2.05]]",mmol/g,4.0,Weight/mass profile,Weight (mg),"[[0, 46.0], [500, 51.5], [1000, 52.0], [1500, 52.0], [2000, 46.5], [2500, 51.0], [3000, 51.5], [3500, 51.5], [4000, 46.5], [4500, 51.0], [5000, 51.5], [5500, 51.5], [6000, 46.5], [6500, 51.0], [7000, 51.5], [7500, 51.5], [8000, 46.0]]","Time (min), Weight (mg)",8000.0,qwen3-max,DAC_prompt_SCaSE
CARIACTG10HPV_PEI_45.0%_CARIACTG10HPV_45.0%PEI_TEOT_T25_TGA_400ppmCO2_Ar,CARIACTG10HPV_PEI_45.0%,10.1002/cssc.201000355,009.pdf-id_comprehensive_extraction.json,CARIACTG10HPV,Porous Silica Materials,PEI,Polymeric Amines,800.0,45.0,10.465116279069768,TEOT,Additive,0,,300.0,1.3,17.0,,,,0.0,400 ppm,0.04,100 mL/min,100.0,,25.0,TGA,2.19 mmol/g,2.19,0.21 mmol/mmol,0.21,,142.8571428571429,428.5714285714287,TG Curve/ CO2 adsorption profile,Weight (mg),"[[0, 52.0], [500, 55.5], [1000, 55.5], [1500, 52.0], [2000, 52.0], [2500, 55.5], [3000, 55.5], [3500, 52.0], [4000, 52.0], [4500, 55.5], [5000, 55.5], [5500, 52.0], [6000, 52.0], [6500, 55.5], [7000, 55.5], [7500, 50.5]]","Time (min), Weight (mg)","['-', '-']",Ar,110.0,3.0,,,Cyclic CO2 profile,Adsorption capacity (mmol/g),"[[1, 2.19], [2, 2.17], [3, 2.16], [4, 2.16]]",mmol/g,4.0,Weight/mass profile,Weight (mg),"[[0, 52.0], [500, 55.5], [1000, 55.5], [1500, 52.0], [2000, 52.0], [2500, 55.5], [3000, 55.5], [3500, 52.0], [4000, 52.0], [4500, 55.5], [5000, 55.5], [5500, 52.0], [6000, 52.0], [6500, 55.5], [7000, 55.5], [7500, 50.5]]","Time (min), Weight (mg)",7500.0,qwen3-max,DAC_prompt_SCaSE
H-SiO2_PEI_262%_H-SiO2_262%PEI__T30_BTC_400ppm_dry,H-SiO2_PEI_262%,10.1021/acs.chemmater.9b01474,011.pdf-id_comprehensive_extraction.json,H-SiO2,Porous Silica Materials,PEI,Polymeric Amines,800.0,72.4,16.837209302325583,0,,0,,415.0,0.46,5.0,,,,0.0,400 ppm,0.04,100 mL/min,100.0,,30.0,BTC,2.34 mmol/g,2.34,,,,,,,,,,,,,,,,,,,,,,,,,,qwen3-max,DAC_prompt_SCaSE
