Repository: qingguang0309/BO4DAC

# AI-Driven Catalyst Optimization System

An advanced AI system for optimizing catalyst formulations for CO2 capture using Bayesian optimization and machine learning techniques.

## Features

- **Bayesian Optimization**: Advanced optimization algorithm to suggest the next best catalyst formulations to test
- **Uncertainty Quantification**: Provides confidence intervals for predictions
- **Expected Improvement**: Quantifies the potential improvement of suggested formulations
- **Web Interface**: Intuitive web-based interface for easy interaction
- **Real-time Visualization**: Interactive charts showing optimization progress

File: data/historical_experiments.csv (part 3 of 12)
Record_ID,Material_ID,DOI,Source_File,Support,Support_Type,Amine_1_or_Additive_1,Amine_Type,MW_Mn_g_mol,Organic_Content_pct,N_Content_mmol_g,Amine_2_or_Additive_2,Amine_2_or_Additive_2_Type,Amine_3_or_Additive_3,Amine_3_or_Additive_3_Type,BET_Bare_Surface_Area_m2_g,Bare_Pore_Volume_cm3_g,Average_Bare_Pore_Diameter_nm,BET_Surface_Area_m2_g,Pore_Volume_cm3_g,Average_Pore_Diameter_nm,Relative_Humidity_pct,CO2_Concentration,CO2_Concentration_vol_pct,Flow_Rate,Flow_Rate_mL_min,Interfering_Gases,Adsorption_Temperature_C,CO2_Test_Method,CO2_Capacity,CO2_Capacity_mmol_g,Amine_Efficiency,Amine_Efficiency_mmol_mmol,Heat_of_Adsorption_kJ_mol,Time_to_Half_Saturation,Time_to_90_Saturation,Kinetic_name,Kinetic_label,Kinetic_values,Kinetic_units,Kinetic_percent_saturation,Desorption_Gas,Desorption_Temperature_C,Desorption_Time,Weight_Loss_Stability_pct,Capacity_Loss_Stability_pct,Cycle_1_name,Cycle_1_label,Cycle_1_values,Cycle_1_units,Cycle_1_max_cycle,Cycle_2_name,Cycle_2_label,Cycle_2_values,Cycle_2_units,Cycle_2_max_cycle,Model_Name,Prompt_Name
H-SiO2_PEI_262%_H-SiO2_262%PEI__T30_BTC_400ppm_humid19%,H-SiO2_PEI_262%,10.1021/acs.chemmater.9b01474,011.pdf-id_comprehensive_extraction.json,H-SiO2,Porous Silica Materials,PEI,Polymeric Amines,800.0,72.4,16.837209302325583,0,,0,,415.0,0.46,5.0,,,,19.0,400 ppm,0.04,100 mL/min,100.0,,30.0,BTC,3.36 mmol/g,3.36,0.22 mmol/mmol,0.22,,5.5,6.5,Fixed-Bed Breakthrough Testing,C/C₀,"[[0.0, 0.0], [1.0, 0.0], [2.0, 0.0], [3.0, 0.0], [4.0, 0.15], [5.0, 0.55], [6.0, 0.8], [7.0, 0.88], [8.0, 0.92], [10.0, 0.95], [12.0, 0.96]]","h, dimensionless","['5.5 h', '6.5 h']",,,,,,Cyclic CO2 profile,Capacity (mmol CO₂ / g sorbent),"[[1, 3.4], [2, 3.2], [3, 3.1], [4, 3.0], [5, 2.9]]",,5.0,,,,,,qwen3-max,DAC_prompt_SCaSE
H-SiO2_PEI_262%_H-SiO2_262%PEI__T30_TGA_400ppm_dry,H-SiO2_PEI_262%,10.1021/acs.chemmater.9b01474,011.pdf-id_comprehensive_extraction.json,H-SiO2,Porous Silica Materials,PEI,Polymeric Amines,800.0,72.4,16.837209302325583,0,,0,,415.0,0.46,5.0,,,,0.0,400 ppm,0.04,,,,30.0,TGA,2.36 mmol/g,2.36,0.15 mmol/mmol,0.15,,,,,,,,,,,,,,,,,,,,,,,,qwen3-max,DAC_prompt_SCaSE
H-SiO2_PEI_262%_H-SiO2_262%PEI__T50_TGA_400ppm_dry,H-SiO2_PEI_262%,10.1021/acs.chemmater.9b01474,011.pdf-id_comprehensive_extraction.json,H-SiO2,Porous Silica Materials,PEI,Polymeric Amines,800.0,72.4,16.837209302325583,0,,0,,415.0,0.46,5.0,,,,0.0,400 ppm,0.04,,,,50.0,TGA,2.6 mmol/g,2.6,,,,,,,,,,,,,,,,,,,,,,,,,,qwen3-max,DAC_prompt_SCaSE
H-SiO2_PEI_262%_H-SiO2_262%PEI__T80_TGA_10%_dry,H-SiO2_PEI_262%,10.1021/acs.chemmater.9b01474,011.pdf-id_comprehensive_extraction.json,H-SiO2,Porous Silica Materials,PEI,Polymeric Amines,800.0,72.4,16.837209302325583,0,,0,,415.0,0.46,5.0,,,,0.0,10%,10.0,,,,80.0,TGA,4.1 mmol/g,4.1,,,,,,,,,,,,,,,,,,,,,,,,,,qwen3-max,DAC_prompt_SCaSE
H-SiO2_PEI_160%_H-SiO2_160%PEI__T30_TGA_400ppm_dry,H-SiO2_PEI_160%,10.1021/acs.chemmater.9b01474,011.pdf-id_comprehensive_extraction.json,H-SiO2,Porous Silica Materials,PEI,Polymeric Amines,800.0,61.5,14.30232558139535,0,,0,,415.0,0.46,5.0,,,,0.0,400 ppm,0.04,,,,30.0,TGA,1.65 mmol/g,1.65,0.14 mmol/mmol,0.14,,95.0,180.0,TG Curve/ CO2 adsorption profile,Normalized capacity,"[[-100, 0.0], [0, 0.0], [50, 0.65], [100, 0.85], [150, 0.92], [200, 0.95], [300, 0.97], [400, 0.98], [600, 0.99], [700, 1.0]]","min, dimensionless","['95 min', '180 min']",,,,,,,,,,,,,,,,qwen3-max,DAC_prompt_SCaSE
H-SiO2_PEI_160%_H-SiO2_160%PEI__T30_TGA_10%_dry,H-SiO2_PEI_160%,10.1021/acs.chemmater.9b01474,011.pdf-id_comprehensive_extraction.json,H-SiO2,Porous Silica Materials,PEI,Polymeric Amines,800.0,61.5,14.30232558139535,0,,0,,415.0,0.46,5.0,,,,0.0,10%,10.0,,,,30.0,TGA,3.0 mmol/g,3.0,0.14 mmol/mmol,0.14,,80.0,150.0,TG Curve/ CO2 adsorption profile,Normalized capacity,"[[-100, 0.0], [0, 0.0], [50, 0.75], [100, 0.9], [150, 0.95], [200, 0.97], [300, 0.98], [400, 0.99], [600, 1.0], [700, 1.0]]","min, dimensionless","['80 min', '150 min']",,,,,,,,,,,,,,,,qwen3-max,DAC_prompt_SCaSE
H-SiO2_bare_H-SiO2_bare_T30_TGA_400ppm_dry,H-SiO2_bare,10.1021/acs.chemmater.9b01474,011.pdf-id_comprehensive_extraction.json,H-SiO2,Porous Silica Materials,0,,,0.0,,0,,0,,415.0,0.46,5.0,415.0,0.46,5.0,0.0,400 ppm,0.04,,,,30.0,TGA,0 mmol/g,0.0,,,,,,,,,,,,,,,,,,,,,,,,,,qwen3-max,DAC_prompt_SCaSE
SBA-15_bare_SBA-15_bare_400ppm_CO2_humid_TGA_dry,SBA-15_bare,10.1021/la1043619,012.pdf-id_comprehensive_extraction.json,SBA-15,Porous Silica Materials,0,,,,,0,,0,,840.0,0.78,6.2,840.0,0.78,6.2,0.0,400 ppm,0.04,100 mL/min,100.0,,25.0,TGA,,,,,,,,,,,,,Ar,110.0,3.0,,,,,,,,,,,,,qwen3-max,DAC_prompt_SCaSE
SBA-15_HAS1_9.9%_SBA-15_9.9%HAS1__T25_BTC_humid_400ppm,SBA-15_HAS1_9.9%,10.1021/la1043619,012.pdf-id_comprehensive_extraction.json,SBA-15,Porous Silica Materials,BPEI,Polymeric Amines,600.0,9.9,2.302325581395349,0,,0,,840.0,0.78,6.2,579.0,0.69,6.3,0.0,400 ppm,0.04,20 mL/min,20.0,,25.0,BTC,0.16 mmol/g,0.16,,,,95.0,,Fixed-Bed Breakthrough Testing,Adsorption capacity (mmol/g),"[[95, 0.12]]","min, mmol/g","[95, '-']",,,,,,,,,,,,,,,,qwen3-max,DAC_prompt_SCaSE
SBA-15_HAS1_9.9%_SBA-15_9.9%HAS1__T25_BTC_humid_10%,SBA-15_HAS1_9.9%,10.1021/la1043619,012.pdf-id_comprehensive_extraction.json,SBA-15,Porous Silica Materials,BPEI,Polymeric Amines,600.0,9.9,2.302325581395349,0,,0,,840.0,0.78,6.2,579.0,0.69,6.3,0.0,10 vol%,10.0,20 mL/min,20.0,,25.0,BTC,1.34 mmol/g,1.34,,,,,,,,,,,,,,,,,,,,,,,,,,qwen3-max,DAC_prompt_SCaSE
SBA-15_HAS2_12.3%_SBA-15_12.3%HAS2__T25_BTC_humid_400ppm,SBA-15_HAS2_12.3%,10.1021/la1043619,012.pdf-id_comprehensive_extraction.json,SBA-15,Porous Silica Materials,BPEI,Polymeric Amines,600.0,12.3,2.86046511627907,0,,0,,840.0,0.78,6.2,314.0,0.51,6.4,0.0,400 ppm,0.04,20 mL/min,20.0,,25.0,BTC,0.25 mmol/g,0.25,,,,105.0,,Fixed-Bed Breakthrough Testing,Adsorption capacity (mmol/g),"[[105, 0.25]]","min, mmol/g","[105, '-']",,,,,,,,,,,,,,,,qwen3-max,DAC_prompt_SCaSE
SBA-15_HAS2_12.3%_SBA-15_12.3%HAS2__T25_BTC_humid_10%,SBA-15_HAS2_12.3%,10.1021/la1043619,012.pdf-id_comprehensive_extraction.json,SBA-15,Porous Silica Materials,BPEI,Polymeric Amines,600.0,12.3,2.86046511627907,0,,0,,840.0,0.78,6.2,314.0,0.51,6.4,0.0,10 vol%,10.0,20 mL/min,20.0,,25.0,BTC,1.4 mmol/g,1.4,,,,,,,,,,,,,,,,,,,,,,,,,,qwen3-max,DAC_prompt_SCaSE
SBA-15_HAS3_15.9%_SBA-15_15.9%HAS3__T25_BTC_humid_400ppm,SBA-15_HAS3_15.9%,10.1021/la1043619,012.pdf-id_comprehensive_extraction.json,SBA-15,Porous Silica Materials,BPEI,Polymeric Amines,600.0,15.9,3.6976744186046515,0,,0,,840.0,0.78,6.2,278.0,0.49,5.9,0.0,400 ppm,0.04,20 mL/min,20.0,,25.0,BTC,0.45 mmol/g,0.45,,,,125.0,,Fixed-Bed Breakthrough Testing,Adsorption capacity (mmol/g),"[[125, 0.45]]","min, mmol/g","[125, '-']",,,,,,,,,,,,,,,,qwen3-max,DAC_prompt_SCaSE
SBA-15_HAS3_15.9%_SBA-15_15.9%HAS3__T25_BTC_humid_10%,SBA-15_HAS3_15.9%,10.1021/la1043619,012.pdf-id_comprehensive_extraction.json,SBA-15,Porous Silica Materials,BPEI,Polymeric Amines,600.0,15.9,3.6976744186046515,0,,0,,840.0,0.78,6.2,278.0,0.49,5.9,0.0,10 vol%,10.0,20 mL/min,20.0,,25.0,BTC,1.6 mmol/g,1.6,,,,,,,,,,,,,,,,,,,,,,,,,,qwen3-max,DAC_prompt_SCaSE
SBA-15_HAS4_22.9%_SBA-15_22.9%HAS4__T25_BTC_humid_400ppm,SBA-15_HAS4_22.9%,10.1021/la1043619,012.pdf-id_comprehensive_extraction.json,SBA-15,Porous Silica Materials,BPEI,Polymeric Amines,600.0,22.9,5.325581395348837,0,,0,,840.0,0.78,6.2,234.0,0.39,5.4,0.0,400 ppm,0.04,20 mL/min,20.0,,25.0,BTC,0.72 mmol/g,0.72,,,,150.0,,Fixed-Bed Breakthrough Testing,Adsorption capacity (mmol/g),"[[150, 0.72]]","min, mmol/g","[150, '-']",,,,,,,,,,,,,,,,qwen3-max,DAC_prompt_SCaSE
SBA-15_HAS4_22.9%_SBA-15_22.9%HAS4__T25_BTC_humid_10%,SBA-15_HAS4_22.9%,10.1021/la1043619,012.pdf-id_comprehensive_extraction.json,SBA-15,Porous Silica Materials,BPEI,Polymeric Amines,600.0,22.9,5.325581395348837,0,,0,,840.0,0.78,6.2,234.0,0.39,5.4,0.0,10 vol%,10.0,20 mL/min,20.0,,25.0,BTC,2.4 mmol/g,2.4,,,,,,,,,,,,,,,,,,,,,,,,,,qwen3-max,DAC_prompt_SCaSE
SBA-15_HAS4_22.9%_SBA-15_22.9%HAS4__T25_TGA_dry_400ppm_cycle,SBA-15_HAS4_22.9%,10.1021/la1043619,012.pdf-id_comprehensive_extraction.json,SBA-15,Porous Silica Materials,BPEI,Polymeric Amines,600.0,22.9,5.325581395348837,0,,0,,840.0,0.78,6.2,234.0,0.39,5.4,0.0,400 ppm,0.04,100 mL/min,100.0,,25.0,TGA,0.34 mmol/g,0.34,,,,,,,,,,,Ar,110.0,3.0,,,Cyclic CO2 profile,Adsorption capacity (mmol/g),"[[1, 0.34], [2, 0.33], [3, 0.33], [4, 0.32]]",mmol/g,4.0,,,,,,qwen3-max,DAC_prompt_SCaSE
SBA-15_HAS5_36.1%_SBA-15_36.1%HAS5__T25_BTC_humid_400ppm,SBA-15_HAS5_36.1%,10.1021/la1043619,012.pdf-id_comprehensive_extraction.json,SBA-15,Porous Silica Materials,BPEI,Polymeric Amines,600.0,36.1,8.395348837209303,0,,0,,840.0,0.78,6.2,71.0,0.15,5.0,0.0,400 ppm,0.04,20 mL/min,20.0,,25.0,BTC,1.4 mmol/g,1.4,,,,,,,,,,,,,,,,,,,,,,,,,,qwen3-max,DAC_prompt_SCaSE
SBA-15_HAS5_36.1%_SBA-15_36.1%HAS5__T25_BTC_humid_10%,SBA-15_HAS5_36.1%,10.1021/la1043619,012.pdf-id_comprehensive_extraction.json,SBA-15,Porous Silica Materials,BPEI,Polymeric Amines,600.0,36.1,8.395348837209303,0,,0,,840.0,0.78,6.2,71.0,0.15,5.0,0.0,10 vol%,10.0,20 mL/min,20.0,,25.0,BTC,3.2 mmol/g,3.2,,,,,,,,,,,,,,,,,,,,,,,,,,qwen3-max,DAC_prompt_SCaSE
SBA-15_HAS6_42.5%_SBA-15_42.5%HAS6__T25_BTC_humid_400ppm,SBA-15_HAS6_42.5%,10.1021/la1043619,012.pdf-id_comprehensive_extraction.json,SBA-15,Porous Silica Materials,BPEI,Polymeric Amines,600.0,42.5,9.883720930232558,0,,0,,840.0,0.78,6.2,45.0,0.11,4.9,0.0,400 ppm,0.04,20 mL/min,20.0,,25.0,BTC,1.72 mmol/g,1.72,,,,167.0,,Fixed-Bed Breakthrough Testing,Adsorption capacity (mmol/g),"[[167, 1.72]]","min, mmol/g","[167, '-']",,,,,,,,,,,,,,,,qwen3-max,DAC_prompt_SCaSE
SBA-15_HAS6_42.5%_SBA-15_42.5%HAS6__T25_BTC_humid_10%,SBA-15_HAS6_42.5%,10.1021/la1043619,012.pdf-id_comprehensive_extraction.json,SBA-15,Porous Silica Materials,BPEI,Polymeric Amines,600.0,42.5,9.883720930232558,0,,0,,840.0,0.78,6.2,45.0,0.11,4.9,0.0,10 vol%,10.0,20 mL/min,20.0,,25.0,BTC,3.77 mmol/g,3.77,,,,,,,,,,,,,,,,,,,,,,,,,,qwen3-max,DAC_prompt_SCaSE
SBA-15_APAEPTMS_?%_SBA-15_APAEPTMS__T25_TGA_dry_400ppm_cycle,SBA-15_APAEPTMS_?%,10.1021/la1043619,012.pdf-id_comprehensive_extraction.json,SBA-15,Porous Silica Materials,APTES,Amine-Functional Silane Coupling Agents,,,,0,,0,,840.0,0.78,6.2,,,,0.0,400 ppm,0.04,100 mL/min,100.0,,25.0,TGA,0.28 mmol/g,0.28,,,,,,,,,,,Ar,110.0,3.0,,,Cyclic CO2 profile,Adsorption capacity (mmol/g),"[[1, 0.28], [2, 0.29], [3, 0.28], [4, 0.28]]",mmol/g,4.0,,,,,,qwen3-max,DAC_prompt_SCaSE
MPS_PEI_423_50%_MPS_50%PEI_T25C_TGA_dry,MPS_PEI_423_50%,10.1021/acs.iecr.5b00374,013.pdf-id_comprehensive_extraction.json,MPS,Porous Silica Materials,PEI,Polymeric Amines,423.0,50.0,11.627906976744187,0,,0,,482.0,2.51,56.0,,,,0.0,100 vol%,100.0,400 mL/min,400.0,[],25.0,TGA,4.6 mmol/g,4.6,,,,4.5,23.5,TG Curve/ CO2 adsorption profile,Mₜ/Mₑ,"[[0, 0.0], [5, 0.55], [10, 0.7], [15, 0.8], [20, 0.87], [30, 0.93], [40, 0.96], [50, 0.98], [60, 0.99]]","min, dimensionless","['-', '-']",N2,110.0,2.0,,,,,,,,,,,,,qwen3-max,DAC_prompt_SCaSE
MPS_PEI_423_50%_MPS_50%PEI_T45C_TGA_dry,MPS_PEI_423_50%,10.1021/acs.iecr.5b00374,013.pdf-id_comprehensive_extraction.json,MPS,Porous Silica Materials,PEI,Polymeric Amines,423.0,50.0,11.627906976744187,0,,0,,482.0,2.51,56.0,,,,0.0,100 vol%,100.0,400 mL/min,400.0,[],45.0,TGA,4.5 mmol/g,4.5,,,,3.838461538461538,16.82,TG Curve/ CO2 adsorption profile,Mₜ/Mₑ,"[[0, 0.0], [5, 0.65], [10, 0.8], [15, 0.88], [20, 0.93], [30, 0.97], [40, 0.985], [50, 0.995], [60, 0.998]]","min, dimensionless","['-', '-']",N2,110.0,2.0,,,,,,,,,,,,,qwen3-max,DAC_prompt_SCaSE
MPS_PEI_423_50%_MPS_50%PEI_T50C_TGA_dry,MPS_PEI_423_50%,10.1021/acs.iecr.5b00374,013.pdf-id_comprehensive_extraction.json,MPS,Porous Silica Materials,PEI,Polymeric Amines,423.0,50.0,11.627906976744187,0,,0,,482.0,2.51,56.0,,,,0.0,100 vol%,100.0,400 mL/min,400.0,[],50.0,TGA,4.6 mmol/g,4.6,,,,3.658536585365853,11.333333333333332,TG Curve/ CO2 adsorption profile,Mₜ/Mₑ,"[[0, 0.0], [6, 0.82], [12, 0.91], [18, 0.95], [24, 0.97], [30, 0.98], [36, 0.99], [42, 0.995], [48, 0.998], [54, 1.0]]","min, dimensionless","['-', '-']",N2,110.0,2.0,,,,,,,,,,,,,qwen3-max,DAC_prompt_SCaSE
MPS_PEI_423_50%_MPS_50%PEI_T60C_TGA_dry,MPS_PEI_423_50%,10.1021/acs.iecr.5b00374,013.pdf-id_comprehensive_extraction.json,MPS,Porous Silica Materials,PEI,Polymeric Amines,423.0,50.0,11.627906976744187,0,,0,,482.0,2.51,56.0,,,,0.0,100 vol%,100.0,400 mL/min,400.0,[],60.0,TGA,4.6 mmol/g,4.6,,,,3.5294117647058822,9.75,TG Curve/ CO2 adsorption profile,Mₜ/Mₑ,"[[0, 0.0], [6, 0.85], [12, 0.93], [18, 0.96], [24, 0.98], [30, 0.99], [36, 0.995], [42, 0.998], [48, 1.0], [54, 1.0]]","min, dimensionless","['-', '-']",N2,110.0,2.0,,,,,,,,,,,,,qwen3-max,DAC_prompt_SCaSE
MPS_PEI_423_50%_MPS_50%PEI_T65C_TGA_dry,MPS_PEI_423_50%,10.1021/acs.iecr.5b00374,013.pdf-id_comprehensive_extraction.json,MPS,Porous Silica Materials,PEI,Polymeric Amines,423.0,50.0,11.627906976744187,0,,0,,482.0,2.51,56.0,,,,0.0,100 vol%,100.0,400 mL/min,400.0,[],65.0,TGA,3.5 mmol/g,3.5,,,,3.4722222222222223,12.857142857142858,TG Curve/ CO2 adsorption profile,Mₜ/Mₑ,"[[0, 0.0], [5, 0.72], [10, 0.86], [15, 0.93], [20, 0.97], [30, 0.99], [40, 0.995], [50, 1.0], [60, 1.0]]","min, dimensionless","['-', '-']",N2,110.0,2.0,,,Cyclic CO2 profile,mmol CO₂/g sorbent,"[[0, 3.5], [100, 3.5], [180, 3.1]]",mmol/g,180.0,,,,,,qwen3-max,DAC_prompt_SCaSE
MPS_PEI_423_50%_MPS_50%PEI_T70C_TGA_dry,MPS_PEI_423_50%,10.1021/acs.iecr.5b00374,013.pdf-id_comprehensive_extraction.json,MPS,Porous Silica Materials,PEI,Polymeric Amines,423.0,50.0,11.627906976744187,0,,0,,482.0,2.51,56.0,,,,0.0,100 vol%,100.0,400 mL/min,400.0,[],70.0,TGA,4.6 mmol/g,4.6,,,,3.409090909090909,8.000000000000004,TG Curve/ CO2 adsorption profile,Mₜ/Mₑ,"[[0, 0.0], [6, 0.88], [12, 0.94], [18, 0.97], [24, 0.985], [30, 0.992], [36, 0.996], [42, 0.998], [48, 1.0], [54, 1.0]]","min, dimensionless","['-', '-']",N2,110.0,2.0,,,,,,,,,,,,,qwen3-max,DAC_prompt_SCaSE
MPS_PEI_423_50%_MPS_50%PEI_T75C_TGA_dry,MPS_PEI_423_50%,10.1021/acs.iecr.5b00374,013.pdf-id_comprehensive_extraction.json,MPS,Porous Silica Materials,PEI,Polymeric Amines,423.0,50.0,11.627906976744187,0,,0,,482.0,2.51,56.0,,,,0.0,100 vol%,100.0,400 mL/min,400.0,[],75.0,TGA,4.75 mmol/g,4.75,,,,3.205128205128205,9.285714285714285,TG Curve/ CO2 adsorption profile; Fixed-Bed Breakthrough Testing,Mₜ/Mₑ; mmol CO₂/g sorbent,"[[0, 0.0], [5, 0.78], [10, 0.92], [15, 0.97], [20, 0.99], [30, 1.0], [40, 1.0], [50, 1.0], [60, 1.0]]; [[0, 0.0], [10, 3.2], [20, 3.8], [30, 4.1], [40, 4.3], [50, 4.4], [60, 4.5], [80, 4.6], [100, 4.7], [120, 4.75]]","min, dimensionless; min, mmol/g","['-', '-']; ['-', '-']",N2,110.0,2.0,,,Cyclic CO2 profile,mmol CO₂/g sorbent,"[[0, 2.8], [20, 2.5], [40, 2.8], [60, 2.8], [80, 2.7], [100, 0.3], [140, 0.0], [180, 2.4]]",mmol/g,180.0,,,,,,qwen3-max,DAC_prompt_SCaSE
MPS_PEI_10K_50%_MPS_50%PEI_T75C_TGA_dry,MPS_PEI_10K_50%,10.1021/acs.iecr.5b00374,013.pdf-id_comprehensive_extraction.json,MPS,Porous Silica Materials,PEI,Polymeric Amines,10000.0,50.0,11.627906976744187,0,,0,,482.0,2.51,56.0,,,,0.0,100 vol%,100.0,400 mL/min,400.0,[],75.0,TGA,4.3 mmol/g,4.3,,,,7.678571428571429,38.49999999999999,Fixed-Bed Breakthrough Testing,mmol CO₂/g sorbent,"[[0, 0.0], [10, 2.8], [20, 3.4], [30, 3.7], [40, 3.9], [50, 4.0], [60, 4.1], [80, 4.2], [100, 4.25], [120, 4.3]]","min, mmol/g","['-', '-']",N2,110.0,2.0,,,Cyclic CO2 profile,mmol CO₂/g sorbent,"[[0, 0.0], [20, 0.8], [40, 2.1], [60, 3.2], [80, 3.8], [100, 3.9], [120, 3.0], [140, 1.5], [160, 0.5], [180, 0.0]]",mmol/g,180.0,,,,,,qwen3-max,DAC_prompt_SCaSE
MPS_PEI_10K_50%_MPS_50%PEI_T85C_TGA_dry,MPS_PEI_10K_50%,10.1021/acs.iecr.5b00374,013.pdf-id_comprehensive_extraction.json,MPS,Porous Silica Materials,PEI,Polymeric Amines,10000.0,50.0,11.627906976744187,0,,0,,482.0,2.51,56.0,,,,0.0,100 vol%,100.0,400 mL/min,400.0,[],85.0,TGA,4.3 mmol/g,4.3,,,,,,,,,,,N2,110.0,2.0,,,,,,,,,,,,,qwen3-max,DAC_prompt_SCaSE
MPS_bare_MPS_bare_characterization,MPS_bare,10.1021/acs.iecr.5b00374,013.pdf-id_comprehensive_extraction.json,MPS,Porous Silica Materials,0,,,,,0,,0,,482.0,2.51,56.0,482.0,2.51,56.0,0.0,,,,,[],,,,,,,,,,,,,,,,,,,,,,,,,,,,,,qwen3-max,DAC_prompt_SCaSE
MCF1-H_D_7.30%_MCF1-H_7.30%DAEAPTS__T25_TGA_0.15bar,MCF1-H_D_7.30%,10.1016/j.micromeso.2022.112370,014.pdf-id_comprehensive_extraction.json,MCF,Porous Silica Materials,DAEAPTS,Amine-Functional Silane Coupling Agents,,7.3,1.6976744186046513,0,,0,,2.48,2.48,37.6,0.29,0.29,36.7,0.0,0.15 bar,15.0,400 mL/min,400.0,,25.0,TGA,1.38 mmol/g,1.38,0.19 mmol/mmol,0.19,,1.8941176470588237,14.950000000000008,TG Curve/ CO2 adsorption profile,CO₂ uptake (mmol-CO₂/g-sorbent),"[[0, 0.0], [2, 0.85], [5, 1.15], [10, 1.35], [15, 1.45], [20, 1.5], [30, 1.55], [40, 1.58], [50, 1.6], [60, 1.61]]","min, mmol/g","['-', '-']",N2,110.0,10.0,,,,,,,,,,,,,qwen3-max,DAC_prompt_SCaSE
MCF1-H_D_7.30%_MCF1-H_7.30%DAEAPTS__T50_TGA_0.15bar,MCF1-H_D_7.30%,10.1016/j.micromeso.2022.112370,014.pdf-id_comprehensive_extraction.json,MCF,Porous Silica Materials,DAEAPTS,Amine-Functional Silane Coupling Agents,,7.3,1.6976744186046513,0,,0,,2.48,2.48,37.6,0.29,0.29,36.7,0.0,0.15 bar,15.0,400 mL/min,400.0,,50.0,TGA,1.50 mmol/g,1.5,,,,1.6666666666666667,15.0,TG Curve/ CO2 adsorption profile,CO₂ uptake (mmol-CO₂/g-sorbent),"[[0, 0.0], [2, 0.9], [5, 1.1], [10, 1.25], [15, 1.35], [20, 1.4], [30, 1.45], [40, 1.47], [50, 1.48], [60, 1.5]]","min, mmol/g","['-', '-']",N2,110.0,10.0,,,,,,,,,,,,,qwen3-max,DAC_prompt_SCaSE
MCF1-H_D_7.30%_MCF1-H_7.30%DAEAPTS__T75_TGA_0.15bar,MCF1-H_D_7.30%,10.1016/j.micromeso.2022.112370,014.pdf-id_comprehensive_extraction.json,MCF,Porous Silica Materials,DAEAPTS,Amine-Functional Silane Coupling Agents,,7.3,1.6976744186046513,0,,0,,2.48,2.48,37.6,0.29,0.29,36.7,0.0,0.15 bar,15.0,400 mL/min,400.0,,75.0,TGA,1.30 mmol/g,1.3,,,,1.625,12.000000000000018,TG Curve/ CO2 adsorption profile,CO₂ uptake (mmol-CO₂/g-sorbent),"[[0, 0.0], [2, 0.8], [5, 1.0], [10, 1.15], [15, 1.2], [20, 1.25], [30, 1.28], [40, 1.29], [50, 1.3], [60, 1.3]]","min, mmol/g","['-', '-']",N2,110.0,10.0,,,,,,,,,,,,,qwen3-max,DAC_prompt_SCaSE
MCF1-E_D_7.35%_MCF1-E_7.35%DAEAPTS__T25_TGA_0.15bar,MCF1-E_D_7.35%,10.1016/j.micromeso.2022.112370,014.pdf-id_comprehensive_extraction.json,MCF,Porous Silica Materials,DAEAPTS,Amine-Functional Silane Coupling Agents,,7.35,1.7093023255813953,0,,0,,2.9,2.9,43.4,0.41,0.41,41.7,0.0,0.15 bar,15.0,400 mL/min,400.0,,25.0,TGA,1.70 mmol/g,1.7,0.23 mmol/mmol,0.23,,1.9142857142857144,15.600000000000014,TG Curve/ CO2 adsorption profile,CO₂ uptake (mmol-CO₂/g-sorbent),"[[0, 0.0], [2, 0.7], [5, 0.95], [10, 1.1], [15, 1.2], [20, 1.25], [30, 1.3], [40, 1.32], [50, 1.33], [60, 1.34]]","min, mmol/g","['-', '-']",N2,110.0,10.0,,,,,,,,,,,,,qwen3-max,DAC_prompt_SCaSE
MCF1-E_D_7.35%_MCF1-E_7.35%DAEAPTS__T50_TGA_0.15bar,MCF1-E_D_7.35%,10.1016/j.micromeso.2022.112370,014.pdf-id_comprehensive_extraction.json,MCF,Porous Silica Materials,DAEAPTS,Amine-Functional Silane Coupling Agents,,7.35,1.7093023255813953,0,,0,,2.9,2.9,43.4,0.41,0.41,41.7,0.0,0.15 bar,15.0,400 mL/min,400.0,,50.0,TGA,2.09 mmol/g,2.09,,,,1.2121212121212122,4.25,TG Curve/ CO2 adsorption profile,CO₂ uptake (mmol-CO₂/g-sorbent),"[[0, 0.0], [2, 1.65], [5, 1.85], [10, 1.92], [15, 1.95], [20, 1.97], [30, 1.98], [40, 1.99], [50, 2.0], [60, 2.0]]","min, mmol/g","['-', '-']",N2,110.0,10.0,,,Cyclic CO2 profile,CO₂ uptake (mmol-CO₂/g-sorbent),"[[1, 2.0], [5, 2.0], [10, 2.0], [15, 2.0], [20, 2.0], [25, 2.0], [30, 2.0], [35, 2.0], [40, 2.0], [45, 2.0], [50, 2.0]]",mmol/g,50.0,,,,,,qwen3-max,DAC_prompt_SCaSE
MCF1-E_D_7.35%_MCF1-E_7.35%DAEAPTS__T75_TGA_0.15bar,MCF1-E_D_7.35%,10.1016/j.micromeso.2022.112370,014.pdf-id_comprehensive_extraction.json,MCF,Porous Silica Materials,DAEAPTS,Amine-Functional Silane Coupling Agents,,7.35,1.7093023255813953,0,,0,,2.9,2.9,43.4,0.41,0.41,41.7,0.0,0.15 bar,15.0,400 mL/min,400.0,,75.0,TGA,2.00 mmol/g,2.0,,,,1.1428571428571428,3.0000000000000013,TG Curve/ CO2 adsorption profile,CO₂ uptake (mmol-CO₂/g-sorbent),"[[0, 0.0], [2, 1.75], [5, 1.9], [10, 1.95], [15, 1.98], [20, 1.99], [30, 2.0], [40, 2.0], [50, 2.0], [60, 2.0]]","min, mmol/g","['-', '-']",N2,110.0,10.0,,,,,,,,,,,,,qwen3-max,DAC_prompt_SCaSE
MCF1-E_D_7.35%_MCF1-E_7.35%DAEAPTS__T25_TGA_500ppm,MCF1-E_D_7.35%,10.1016/j.micromeso.2022.112370,014.pdf-id_comprehensive_extraction.json,MCF,Porous Silica Materials,DAEAPTS,Amine-Functional Silane Coupling Agents,,7.35,1.7093023255813953,0,,0,,2.9,2.9,43.4,0.41,0.41,41.7,0.0,500 ppm,0.05,400 mL/min,400.0,,25.0,TGA,1.24 mmol/g,1.24,,,,19.07692307692308,86.40000000000002,TG Curve/ CO2 adsorption profile,CO₂ uptake (mmol-CO₂/g-sorbent),"[[0, 0.0], [20, 0.65], [40, 0.92], [60, 1.05], [100, 1.15], [150, 1.2], [200, 1.22], [300, 1.23], [400, 1.24], [500, 1.24]]","min, mmol/g","['-', '-']",N2,110.0,10.0,,,,,,,,,,,,,qwen3-max,DAC_prompt_SCaSE
MCF2-H_D_7.60%_MCF2-H_7.60%DAEAPTS__T25_TGA_0.15bar,MCF2-H_D_7.60%,10.1016/j.micromeso.2022.112370,014.pdf-id_comprehensive_extraction.json,MCF,Porous Silica Materials,DAEAPTS,Amine-Functional Silane Coupling Agents,,7.6,1.7674418604651163,0,,0,,3.21,3.21,45.5,0.93,0.93,40.3,0.0,0.15 bar,15.0,400 mL/min,400.0,,25.0,TGA,2.00 mmol/g,2.0,0.26 mmol/mmol,0.26,,0.5405405405405405,0.9729729729729728,TG Curve/ CO2 adsorption profile,CO₂ uptake (mmol-CO₂/g-sorbent),"[[0, 0.0], [1, 1.85], [2, 1.92], [5, 1.95], [10, 1.97], [20, 1.98], [30, 1.99], [40, 2.0], [50, 2.0], [60, 2.0]]","min, mmol/g","['-', '-']",N2,110.0,10.0,,,,,,,,,,,,,qwen3-max,DAC_prompt_SCaSE
MCF2-H_D_7.60%_MCF2-H_7.60%DAEAPTS__T50_TGA_0.15bar,MCF2-H_D_7.60%,10.1016/j.micromeso.2022.112370,014.pdf-id_comprehensive_extraction.json,MCF,Porous Silica Materials,DAEAPTS,Amine-Functional Silane Coupling Agents,,7.6,1.7674418604651163,0,,0,,3.21,3.21,45.5,0.93,0.93,40.3,0.0,0.15 bar,15.0,400 mL/min,400.0,,50.0,TGA,1.89 mmol/g,1.89,,,,0.54,0.972,TG Curve/ CO2 adsorption profile,CO₂ uptake (mmol-CO₂/g-sorbent),"[[0, 0.0], [1, 1.75], [2, 1.8], [5, 1.83], [10, 1.85], [20, 1.87], [30, 1.88], [40, 1.89], [50, 1.89], [60, 1.89]]","min, mmol/g","['-', '-']",N2,110.0,10.0,,,,,,,,,,,,,qwen3-max,DAC_prompt_SCaSE
MCF2-H_D_7.60%_MCF2-H_7.60%DAEAPTS__T75_TGA_0.15bar,MCF2-H_D_7.60%,10.1016/j.micromeso.2022.112370,014.pdf-id_comprehensive_extraction.json,MCF,Porous Silica Materials,DAEAPTS,Amine-Functional Silane Coupling Agents,,7.6,1.7674418604651163,0,,0,,3.21,3.21,45.5,0.93,0.93,40.3,0.0,0.15 bar,15.0,400 mL/min,400.0,,75.0,TGA,1.54 mmol/g,1.54,,,,0.5310344827586208,0.9558620689655172,TG Curve/ CO2 adsorption profile,CO₂ uptake (mmol-CO₂/g-sorbent),"[[0, 0.0], [1, 1.45], [2, 1.5], [5, 1.52], [10, 1.53], [20, 1.54], [30, 1.54], [40, 1.54], [50, 1.54], [60, 1.54]]","min, mmol/g","['-', '-']",N2,110.0,10.0,,,,,,,,,,,,,qwen3-max,DAC_prompt_SCaSE
MCF2-H_D_7.60%_MCF2-H_7.60%DAEAPTS__T25_TGA_500ppm,MCF2-H_D_7.60%,10.1016/j.micromeso.2022.112370,014.pdf-id_comprehensive_extraction.json,MCF,Porous Silica Materials,DAEAPTS,Amine-Functional Silane Coupling Agents,,7.6,1.7674418604651163,0,,0,,3.21,3.21,45.5,0.93,0.93,40.3,0.0,500 ppm,0.05,400 mL/min,400.0,,25.0,TGA,1.20 mmol/g,1.2,,,,24.0,99.99999999999996,TG Curve/ CO2 adsorption profile,CO₂ uptake (mmol-CO₂/g-sorbent),"[[0, 0.0], [20, 0.55], [40, 0.8], [60, 0.95], [100, 1.08], [150, 1.14], [200, 1.17], [300, 1.19], [400, 1.2], [500, 1.2]]","min, mmol/g","['-', '-']",N2,110.0,10.0,,,,,,,,,,,,,qwen3-max,DAC_prompt_SCaSE
MCF2-E_D_7.79%_MCF2-E_7.79%DAEAPTS__T25_TGA_0.15bar,MCF2-E_D_7.79%,10.1016/j.micromeso.2022.112370,014.pdf-id_comprehensive_extraction.json,MCF,Porous Silica Materials,DAEAPTS,Amine-Functional Silane Coupling Agents,,7.79,1.8116279069767443,0,,0,,2.66,2.66,45.900000000000006,0.6000000000000001,0.6000000000000001,41.8,0.0,0.15 bar,15.0,400 mL/min,400.0,,25.0,TGA,2.10 mmol/g,2.1,0.27 mmol/mmol,0.27,,1.647619047619047,9.361111111111107,TG Curve/ CO2 adsorption profile,CO₂ uptake (mmol-CO₂/g-sorbent),"[[0, 0.0], [2, 1.05], [5, 1.4], [10, 1.58], [15, 1.65], [20, 1.68], [30, 1.7], [40, 1.71], [50, 1.72], [60, 1.73]]","min, mmol/g","['-', '-']",N2,110.0,10.0,,,,,,,,,,,,,qwen3-max,DAC_prompt_SCaSE
MCF2-E_D_7.79%_MCF2-E_7.79%DAEAPTS__T50_TGA_0.15bar,MCF2-E_D_7.79%,10.1016/j.micromeso.2022.112370,014.pdf-id_comprehensive_extraction.json,MCF,Porous Silica Materials,DAEAPTS,Amine-Functional Silane Coupling Agents,,7.79,1.8116279069767443,0,,0,,2.66,2.66,45.900000000000006,0.6000000000000001,0.6000000000000001,41.8,0.0,0.15 bar,15.0,400 mL/min,400.0,,50.0,TGA,1.80 mmol/g,1.8,,,,1.5,17.0,TG Curve/ CO2 adsorption profile,CO₂ uptake (mmol-CO₂/g-sorbent),"[[0, 0.0], [2, 1.2], [5, 1.45], [10, 1.55], [15, 1.6], [20, 1.65], [30, 1.7], [40, 1.75], [50, 1.78], [60, 1.8]]","min, mmol/g","['-', '-']",N2,110.0,10.0,,,,,,,,,,,,,qwen3-max,DAC_prompt_SCaSE
MCF2-E_D_7.79%_MCF2-E_7.79%DAEAPTS__T75_TGA_0.15bar,MCF2-E_D_7.79%,10.1016/j.micromeso.2022.112370,014.pdf-id_comprehensive_extraction.json,MCF,Porous Silica Materials,DAEAPTS,Amine-Functional Silane Coupling Agents,,7.79,1.8116279069767443,0,,0,,2.66,2.66,45.900000000000006,0.6000000000000001,0.6000000000000001,41.8,0.0,0.15 bar,15.0,400 mL/min,400.0,,75.0,TGA,1.60 mmol/g,1.6,,,,1.4545454545454546,14.00000000000002,TG Curve/ CO2 adsorption profile,CO₂ uptake (mmol-CO₂/g-sorbent),"[[0, 0.0], [2, 1.1], [5, 1.3], [10, 1.4], [15, 1.45], [20, 1.5], [30, 1.55], [40, 1.58], [50, 1.6], [60, 1.6]]","min, mmol/g","['-', '-']",N2,110.0,10.0,,,,,,,,,,,,,qwen3-max,DAC_prompt_SCaSE
MCF3-H_D_8.04%_MCF3-H_8.04%DAEAPTS__T25_TGA_0.15bar,MCF3-H_D_8.04%,10.1016/j.micromeso.2022.112370,014.pdf-id_comprehensive_extraction.json,MCF,Porous Silica Materials,DAEAPTS,Amine-Functional Silane Coupling Agents,,8.04,1.869767441860465,0,,0,,3.21,3.21,54.7,0.7,0.7,46.400000000000006,0.0,0.15 bar,15.0,400 mL/min,400.0,,25.0,TGA,2.14 mmol/g,2.14,0.27 mmol/mmol,0.27,67.1,1.523076923076923,9.399999999999997,TG Curve/ CO2 adsorption profile,CO₂ uptake (mmol-CO₂/g-sorbent),"[[0, 0.0], [2, 1.3], [5, 1.65], [10, 1.8], [15, 1.88], [20, 1.92], [30, 1.95], [40, 1.96], [50, 1.97], [60, 1.98]]","min, mmol/g","['-', '-']",N2,110.0,10.0,,,Cyclic CO2 profile,CO₂ uptake (mmol-CO₂/g-sorbent),"[[1, 2.0], [5, 2.0], [10, 2.0], [15, 2.0], [20, 2.0], [25, 2.0], [30, 2.0], [35, 2.0], [40, 2.0], [45, 2.0], [50, 2.0]]",mmol/g,50.0,,,,,,qwen3-max,DAC_prompt_SCaSE
MCF3-H_D_8.04%_MCF3-H_8.04%DAEAPTS__T50_TGA_0.15bar,MCF3-H_D_8.04%,10.1016/j.micromeso.2022.112370,014.pdf-id_comprehensive_extraction.json,MCF,Porous Silica Materials,DAEAPTS,Amine-Functional Silane Coupling Agents,,8.04,1.869767441860465,0,,0,,3.21,3.21,54.7,0.7,0.7,46.400000000000006,0.0,0.15 bar,15.0,400 mL/min,400.0,,50.0,TGA,1.85 mmol/g,1.85,,,,1.5416666666666667,11.500000000000025,TG Curve/ CO2 adsorption profile,CO₂ uptake (mmol-CO₂/g-sorbent),"[[0, 0.0], [2, 1.2], [5, 1.5], [10, 1.65], [15, 1.7], [20, 1.75], [30, 1.8], [40, 1.82], [50, 1.84], [60, 1.85]]","min, mmol/g","['-', '-']",N2,110.0,10.0,,,,,,,,,,,,,qwen3-max,DAC_prompt_SCaSE
MCF3-H_D_8.04%_MCF3-H_8.04%DAEAPTS__T75_TGA_0.15bar,MCF3-H_D_8.04%,10.1016/j.micromeso.2022.112370,014.pdf-id_comprehensive_extraction.json,MCF,Porous Silica Materials,DAEAPTS,Amine-Functional Silane Coupling Agents,,8.04,1.869767441860465,0,,0,,3.21,3.21,54.7,0.7,0.7,46.400000000000006,0.0,0.15 bar,15.0,400 mL/min,400.0,,75.0,TGA,1.50 mmol/g,1.5,,,,1.5,15.0,TG Curve/ CO2 adsorption profile,CO₂ uptake (mmol-CO₂/g-sorbent),"[[0, 0.0], [2, 1.0], [5, 1.2], [10, 1.3], [15, 1.35], [20, 1.4], [30, 1.45], [40, 1.48], [50, 1.5], [60, 1.5]]","min, mmol/g","['-', '-']",N2,110.0,10.0,,,,,,,,,,,,,qwen3-max,DAC_prompt_SCaSE
MCF3-H_D_8.04%_MCF3-H_8.04%DAEAPTS__T25_TGA_500ppm,MCF3-H_D_8.04%,10.1016/j.micromeso.2022.112370,014.pdf-id_comprehensive_extraction.json,MCF,Porous Silica Materials,DAEAPTS,Amine-Functional Silane Coupling Agents,,8.04,1.869767441860465,0,,0,,3.21,3.21,54.7,0.7,0.7,46.400000000000006,0.0,500 ppm,0.05,400 mL/min,400.0,,25.0,TGA,1.34 mmol/g,1.34,,,,19.142857142857142,94.40000000000002,TG Curve/ CO2 adsorption profile,CO₂ uptake (mmol-CO₂/g-sorbent),"[[0, 0.0], [20, 0.7], [40, 0.98], [60, 1.12], [100, 1.22], [150, 1.28], [200, 1.3], [300, 1.32], [400, 1.33], [500, 1.34]]","min, mmol/g","['-', '-']",N2,110.0,10.0,,,,,,,,,,,,,qwen3-max,DAC_prompt_SCaSE
MCF3-E_D_7.48%_MCF3-E_7.48%DAEAPTS__T25_TGA_0.15bar,MCF3-E_D_7.48%,10.1016/j.micromeso.2022.112370,014.pdf-id_comprehensive_extraction.json,MCF,Porous Silica Materials,DAEAPTS,Amine-Functional Silane Coupling Agents,,7.48,1.7395348837209303,0,,0,,3.17,3.17,58.4,0.96,0.96,50.6,0.0,0.15 bar,15.0,400 mL/min,400.0,,25.0,TGA,2.00 mmol/g,2.0,0.27 mmol/mmol,0.27,,1.591304347826087,9.08333333333334,TG Curve/ CO2 adsorption profile,CO₂ uptake (mmol-CO₂/g-sorbent),"[[0, 0.0], [2, 1.15], [5, 1.5], [10, 1.68], [15, 1.75], [20, 1.78], [30, 1.8], [40, 1.81], [50, 1.82], [60, 1.83]]","min, mmol/g","['-', '-']",N2,110.0,10.0,,,,,,,,,,,,,qwen3-max,DAC_prompt_SCaSE
MCF3-E_D_7.48%_MCF3-E_7.48%DAEAPTS__T50_TGA_0.15bar,MCF3-E_D_7.48%,10.1016/j.micromeso.2022.112370,014.pdf-id_comprehensive_extraction.json,MCF,Porous Silica Materials,DAEAPTS,Amine-Functional Silane Coupling Agents,,7.48,1.7395348837209303,0,,0,,3.17,3.17,58.4,0.96,0.96,50.6,0.0,0.15 bar,15.0,400 mL/min,400.0,,50.0,TGA,1.70 mmol/g,1.7,,,,1.7,17.999999999999996,TG Curve/ CO2 adsorption profile,CO₂ uptake (mmol-CO₂/g-sorbent),"[[0, 0.0], [2, 1.0], [5, 1.3], [10, 1.45], [15, 1.5], [20, 1.55], [30, 1.6], [40, 1.65], [50, 1.68], [60, 1.7]]","min, mmol/g","['-', '-']",N2,110.0,10.0,,,,,,,,,,,,,qwen3-max,DAC_prompt_SCaSE
MCF3-E_D_7.48%_MCF3-E_7.48%DAEAPTS__T75_TGA_0.15bar,MCF3-E_D_7.48%,10.1016/j.micromeso.2022.112370,014.pdf-id_comprehensive_extraction.json,MCF,Porous Silica Materials,DAEAPTS,Amine-Functional Silane Coupling Agents,,7.48,1.7395348837209303,0,,0,,3.17,3.17,58.4,0.96,0.96,50.6,0.0,0.15 bar,15.0,400 mL/min,400.0,,75.0,TGA,1.30 mmol/g,1.3,,,,1.4444444444444444,8.500000000000004,TG Curve/ CO2 adsorption profile,CO₂ uptake (mmol-CO₂/g-sorbent),"[[0, 0.0], [2, 0.9], [5, 1.1], [10, 1.2], [15, 1.25], [20, 1.28], [30, 1.3], [40, 1.3], [50, 1.3], [60, 1.3]]","min, mmol/g","['-', '-']",N2,110.0,10.0,,,,,,,,,,,,,qwen3-max,DAC_prompt_SCaSE
SBA-15_TETA_50%_SBA-15_50%TETA__T75_TGA_15%CO2_50mLmin,SBA-15_TETA_50%,10.1016/j.micromeso.2016.03.006,015.pdf-id_comprehensive_extraction.json,SBA-15,Porous Silica Materials,TETA,Small-Molecule Polyamines,146.23,50.0,11.627906976744187,0,,0,,65.0,0.2,8.1,11.0,0.1,36.36363636363637,0.0,15%,15.0,50 mL/min,50.0,,75.0,TGA,4.09 mmol/g,4.09,0.35 mol/mol,0.35,,,,,,,,,N2,75.0,2.0,,,,,,,,,,,,,qwen3-max,DAC_prompt_SCaSE
SBA-15_TEPA_50%_SBA-15_50%TEPA__T75_TGA_15%CO2_50mLmin,SBA-15_TEPA_50%,10.1016/j.micromeso.2016.03.006,015.pdf-id_comprehensive_extraction.json,SBA-15,Porous Silica Materials,TEPA,Small-Molecule Polyamines,189.3,50.0,11.627906976744187,0,,0,,65.0,0.2,8.1,12.0,0.1,33.333333333333336,0.0,15%,15.0,50 mL/min,50.0,,75.0,TGA,3.27 mmol/g,3.27,0.30 mol/mol,0.3,,,,,,,,,N2,75.0,2.0,,,,,,,,,,,,,qwen3-max,DAC_prompt_SCaSE
SBA-15_PEHA_50%_SBA-15_50%PEHA__T75_TGA_15%CO2_50mLmin,SBA-15_PEHA_50%,10.1016/j.micromeso.2016.03.006,015.pdf-id_comprehensive_extraction.json,SBA-15,Porous Silica Materials,PEHA,Small-Molecule Polyamines,232.37,50.0,11.627906976744187,0,,0,,65.0,0.2,8.1,16.0,0.1,25.0,0.0,15%,15.0,50 mL/min,50.0,,75.0,TGA,3.11 mmol/g,3.11,0.29 mol/mol,0.29,,,,,,,,,N2,75.0,2.0,,,,,,,,,,,,,qwen3-max,DAC_prompt_SCaSE
SBA-15_TETA_80%_SBA-15_80%TETA__T75_TGA_15%CO2_50mLmin,SBA-15_TETA_80%,10.1016/j.micromeso.2016.03.006,015.pdf-id_comprehensive_extraction.json,SBA-15,Porous Silica Materials,TETA,Small-Molecule Polyamines,146.23,80.0,18.6046511627907,0,,0,,65.0,0.2,8.1,,,,0.0,15%,15.0,50 mL/min,50.0,,75.0,TGA,5.84 mmol/g,5.84,0.32 mol/mol,0.32,,,,,,,,,N2,75.0,2.0,,,,,,,,,,,,,qwen3-max,DAC_prompt_SCaSE
SBA-15_TEPA_80%_SBA-15_80%TEPA__T75_TGA_15%CO2_50mLmin,SBA-15_TEPA_80%,10.1016/j.micromeso.2016.03.006,015.pdf-id_comprehensive_extraction.json,SBA-15,Porous Silica Materials,TEPA,Small-Molecule Polyamines,189.3,80.0,18.6046511627907,0,,0,,65.0,0.2,8.1,,,,0.0,15%,15.0,50 mL/min,50.0,,75.0,TGA,5.18 mmol/g,5.18,0.27 mol/mol,0.27,,,,,,,,,N2,75.0,2.0,,,,,,,,,,,,,qwen3-max,DAC_prompt_SCaSE
SBA-15_PEHA_80%_SBA-15_80%PEHA__T75_TGA_15%CO2_50mLmin,SBA-15_PEHA_80%,10.1016/j.micromeso.2016.03.006,015.pdf-id_comprehensive_extraction.json,SBA-15,Porous Silica Materials,PEHA,Small-Molecule Polyamines,232.37,80.0,18.6046511627907,0,,0,,65.0,0.2,8.1,,,,0.0,15%,15.0,50 mL/min,50.0,,75.0,TGA,4.50 mmol/g,4.5,0.24 mol/mol,0.24,,,,,,,,,N2,75.0,2.0,,,,,,,,,,,,,qwen3-max,DAC_prompt_SCaSE
M5N-50_TEPA_50%_M5N-50_50%TEPA__T75_TGA_15%CO2_50mLmin,M5N-50_TEPA_50%,10.1016/j.micromeso.2016.03.006,015.pdf-id_comprehensive_extraction.json,M5N-50,Porous Silica Materials,TEPA,Small-Molecule Polyamines,189.3,50.0,11.627906976744187,0,,0,,,,,,,,0.0,15%,15.0,50 mL/min,50.0,,75.0,TGA,4.43 mmol/g,4.43,0.47 mol/mol,0.47,,,,,,,,,N2,75.0,2.0,,,,,,,,,,,,,qwen3-max,DAC_prompt_SCaSE
KIT-6_TEPA_50%_KIT-6_50%TEPA__T303_BTC_10vol%CO2_dry,KIT-6_TEPA_50%,10.1021/ie200456x,016.pdf-id_comprehensive_extraction.json,KIT-6,Porous Silica Materials,TEPA,Small-Molecule Polyamines,189.3,50.0,11.627906976744187,0,,0,,,,,,,,0.0,10 vol%,10.0,100 cm³/min,100.0,,30.0,BTC,2.10 mmol/g,2.1,,,,11.925,15.216666666666663,Fixed-Bed Breakthrough Testing,C/C₀,"[[0, 0.0], [2, 0.0], [4, 0.0], [6, 0.0], [8, 0.0], [10, 0.1], [12, 0.5], [14, 0.8], [16, 0.92], [18, 0.97]]","min, dimensionless","['-', '-']",,,,,,,,,,,,,,,,qwen3-max,DAC_prompt_SCaSE
KIT-6_TEPA_50%_KIT-6_50%TEPA__T313_BTC_10vol%CO2_dry,KIT-6_TEPA_50%,10.1021/ie200456x,016.pdf-id_comprehensive_extraction.json,KIT-6,Porous Silica Materials,TEPA,Small-Molecule Polyamines,189.3,50.0,11.627906976744187,0,,0,,,,,,,,0.0,10 vol%,10.0,100 cm³/min,100.0,,40.0,BTC,2.29 mmol/g,2.29,,,,12.457142857142856,15.52,Fixed-Bed Breakthrough Testing,C/C₀,"[[0, 0.0], [2, 0.0], [4, 0.0], [6, 0.0], [8, 0.0], [10, 0.05], [12, 0.4], [14, 0.75], [16, 0.9], [18, 0.96]]","min, dimensionless","['-', '-']",,,,,,,,,,,,,,,,qwen3-max,DAC_prompt_SCaSE
KIT-6_TEPA_50%_KIT-6_50%TEPA__T323_BTC_10vol%CO2_dry,KIT-6_TEPA_50%,10.1021/ie200456x,016.pdf-id_comprehensive_extraction.json,KIT-6,Porous Silica Materials,TEPA,Small-Molecule Polyamines,189.3,50.0,11.627906976744187,0,,0,,,,,,,,0.0,10 vol%,10.0,100 cm³/min,100.0,,50.0,BTC,2.58 mmol/g,2.58,,,,12.971428571428572,15.96,Fixed-Bed Breakthrough Testing,C/C₀,"[[0, 0.0], [2, 0.0], [4, 0.0], [6, 0.0], [8, 0.0], [10, 0.02], [12, 0.3], [14, 0.65], [16, 0.85], [18, 0.94]]","min, dimensionless","['-', '-']",,,,,,,,,,,,,,,,qwen3-max,DAC_prompt_SCaSE
KIT-6_TEPA_50%_KIT-6_50%TEPA__T333_BTC_10vol%CO2_dry,KIT-6_TEPA_50%,10.1021/ie200456x,016.pdf-id_comprehensive_extraction.json,KIT-6,Porous Silica Materials,TEPA,Small-Molecule Polyamines,189.3,50.0,11.627906976744187,0,,0,,,,,,,,0.0,10 vol%,10.0,100 cm³/min,100.0,,60.0,BTC,2.85 mmol/g,2.85,,,,13.485714285714286,16.46666666666667,Fixed-Bed Breakthrough Testing,C/C₀,"[[0, 0.0], [2, 0.0], [4, 0.0], [6, 0.0], [8, 0.0], [10, 0.01], [12, 0.2], [14, 0.55], [16, 0.8], [18, 0.92]]","min, dimensionless","['-', '-']",,,,,,,,,,,,,,,,qwen3-max,DAC_prompt_SCaSE
KIT-6_TEPA_50%_KIT-6_50%TEPA__T353_BTC_10vol%CO2_dry,KIT-6_TEPA_50%,10.1021/ie200456x,016.pdf-id_comprehensive_extraction.json,KIT-6,Porous Silica Materials,TEPA,Small-Molecule Polyamines,189.3,50.0,11.627906976744187,0,,0,,,,,,,,0.0,10 vol%,10.0,100 cm³/min,100.0,,80.0,BTC,2.71 mmol/g,2.71,,,,14.266666666666666,17.022222222222222,Fixed-Bed Breakthrough Testing,C/C₀,"[[0, 0.0], [2, 0.0], [4, 0.0], [6, 0.0], [8, 0.0], [10, 0.0], [12, 0.1], [14, 0.4], [16, 0.7], [18, 0.88]]","min, dimensionless","['-', '-']",,,,,,,,,,,,,,,,qwen3-max,DAC_prompt_SCaSE
KIT-6_TEPA_50%_KIT-6_50%TEPA__T333_BTC_10vol%CO2_RH12%,KIT-6_TEPA_50%,10.1021/ie200456x,016.pdf-id_comprehensive_extraction.json,KIT-6,Porous Silica Materials,TEPA,Small-Molecule Polyamines,189.3,50.0,11.627906976744187,0,,0,,,,,,,,12.0,10 vol%,10.0,100 cm³/min,100.0,,60.0,BTC,2.92 mmol/g,2.92,,,,,,,,,,,,,,,,,,,,,,,,,,qwen3-max,DAC_prompt_SCaSE
KIT-6_TEPA_50%_KIT-6_50%TEPA__T333_BTC_10vol%CO2_RH37%,KIT-6_TEPA_50%,10.1021/ie200456x,016.pdf-id_comprehensive_extraction.json,KIT-6,Porous Silica Materials,TEPA,Small-Molecule Polyamines,189.3,50.0,11.627906976744187,0,,0,,,,,,,,37.0,10 vol%,10.0,100 cm³/min,100.0,,60.0,BTC,3.20 mmol/g,3.2,,,,,,,,,,,,,,,,,,,,,,,,,,qwen3-max,DAC_prompt_SCaSE
KIT-6_TEPA_50%_KIT-6_50%TEPA__T333_BTC_10vol%CO2_RH100%_NO0ppm,KIT-6_TEPA_50%,10.1021/ie200456x,016.pdf-id_comprehensive_extraction.json,KIT-6,Porous Silica Materials,TEPA,Small-Molecule Polyamines,189.3,50.0,11.627906976744187,0,,0,,,,,,,,100.0,10 vol%,10.0,100 cm³/min,100.0,NO,60.0,BTC,3.15 mmol/g,3.15,,,,,,Fixed-Bed Breakthrough Testing,qₐ (mmol g⁻¹),"[[0, 3.15], [50, 3.15], [100, 3.15], [150, 3.15], [200, 3.15], [250, 3.15], [300, 3.15], [350, 3.15], [400, 3.15]]","ppm, mmol/g","['-', '-']",,,,,,,,,,,,,,,,qwen3-max,DAC_prompt_SCaSE
KIT-6_TEPA_50%_KIT-6_50%TEPA__T333_BTC_10vol%CO2_RH100%_NO400ppm,KIT-6_TEPA_50%,10.1021/ie200456x,016.pdf-id_comprehensive_extraction.json,KIT-6,Porous Silica Materials,TEPA,Small-Molecule Polyamines,189.3,50.0,11.627906976744187,0,,0,,,,,,,,100.0,10 vol%,10.0,100 cm³/min,100.0,NO,60.0,BTC,3.20 mmol/g,3.2,,,,,,,,,,,,,,,,,,,,,,,,,,qwen3-max,DAC_prompt_SCaSE
KIT-6_TEPA_50%_KIT-6_50%TEPA__T333_BTC_10vol%CO2_dry_SO20ppm,KIT-6_TEPA_50%,10.1021/ie200456x,016.pdf-id_comprehensive_extraction.json,KIT-6,Porous Silica Materials,TEPA,Small-Molecule Polyamines,189.3,50.0,11.627906976744187,0,,0,,,,,,,,0.0,10 vol%,10.0,100 cm³/min,100.0,SO2,60.0,BTC,2.85 mmol/g,2.85,,,,,,Fixed-Bed Breakthrough Testing,qₐ (mmol g⁻¹),"[[0, 3.05], [50, 3.05], [100, 3.05], [150, 3.05], [200, 3.05], [250, 3.05], [300, 3.05], [350, 2.95], [400, 2.65]]","ppm, mmol/g","['-', '-']",,,,,,,,,,,,,,,,qwen3-max,DAC_prompt_SCaSE
KIT-6_TEPA_50%_KIT-6_50%TEPA__T333_BTC_10vol%CO2_dry_SO2300ppm,KIT-6_TEPA_50%,10.1021/ie200456x,016.pdf-id_comprehensive_extraction.json,KIT-6,Porous Silica Materials,TEPA,Small-Molecule Polyamines,189.3,50.0,11.627906976744187,0,,0,,,,,,,,0.0,10 vol%,10.0,100 cm³/min,100.0,SO2,60.0,BTC,2.79 mmol/g,2.79,,,,,,,,,,,,,,,,,,,,,,,,,,qwen3-max,DAC_prompt_SCaSE
KIT-6_TEPA_50%_KIT-6_50%TEPA__T333_BTC_10vol%CO2_dry_SO2400ppm,KIT-6_TEPA_50%,10.1021/ie200456x,016.pdf-id_comprehensive_extraction.json,KIT-6,Porous Silica Materials,TEPA,Small-Molecule Polyamines,189.3,50.0,11.627906976744187,0,,0,,,,,,,,0.0,10 vol%,10.0,100 cm³/min,100.0,SO2,60.0,BTC,2.18 mmol/g,2.18,,,,,,,,,,,,,,,,,,,,,,,,,,qwen3-max,DAC_prompt_SCaSE
KIT-6_TEPA_50%_KIT-6_50%TEPA__T333_BTC_10vol%CO2_RH100%_SO20ppm,KIT-6_TEPA_50%,10.1021/ie200456x,016.pdf-id_comprehensive_extraction.json,KIT-6,Porous Silica Materials,TEPA,Small-Molecule Polyamines,189.3,50.0,11.627906976744187,0,,0,,,,,,,,100.0,10 vol%,10.0,100 cm³/min,100.0,SO2,60.0,BTC,3.20 mmol/g,3.2,,,,,,Fixed-Bed Breakthrough Testing,qₐ (mmol g⁻¹),"[[0, 2.75], [50, 2.75], [100, 2.75], [150, 2.75], [200, 2.75], [250, 2.75], [300, 2.75], [350, 2.55], [400, 2.2]]","ppm, mmol/g","['-', '-']",,,,,,,,,,,,,,,,qwen3-max,DAC_prompt_SCaSE
KIT-6_TEPA_50%_KIT-6_50%TEPA__T333_BTC_10vol%CO2_RH100%_SO2300ppm,KIT-6_TEPA_50%,10.1021/ie200456x,016.pdf-id_comprehensive_extraction.json,KIT-6,Porous Silica Materials,TEPA,Small-Molecule Polyamines,189.3,50.0,11.627906976744187,0,,0,,,,,,,,100.0,10 vol%,10.0,100 cm³/min,100.0,SO2,60.0,BTC,3.10 mmol/g,3.1,,,,,,,,,,,,,,,,,,,,,,,,,,qwen3-max,DAC_prompt_SCaSE
KIT-6_TEPA_50%_KIT-6_50%TEPA__T333_BTC_10vol%CO2_RH100%_SO2400ppm,KIT-6_TEPA_50%,10.1021/ie200456x,016.pdf-id_comprehensive_extraction.json,KIT-6,Porous Silica Materials,TEPA,Small-Molecule Polyamines,189.3,50.0,11.627906976744187,0,,0,,,,,,,,100.0,10 vol%,10.0,100 cm³/min,100.0,SO2,60.0,BTC,2.41 mmol/g,2.41,,,,,,,,,,,,,,,,,,,,,,,,,,qwen3-max,DAC_prompt_SCaSE
KIT-6_TEPA_50%_KIT-6_50%TEPA__T333_BTC_10vol%CO2_RH100%_Cycle1,KIT-6_TEPA_50%,10.1021/ie200456x,016.pdf-id_comprehensive_extraction.json,KIT-6,Porous Silica Materials,TEPA,Small-Molecule Polyamines,189.3,50.0,11.627906976744187,0,,0,,,,,,,,100.0,10 vol%,10.0,100 cm³/min,100.0,"SO2, NO",60.0,BTC,3.25 mmol/g,3.25,,,,,,,,,,,N2,120.0,15.0,,,Cyclic CO2 profile,qₐ (mmol g⁻¹),"[[1, 3.25], [2, 3.22], [3, 3.2], [4, 3.18], [5, 3.17], [6, 3.16], [7, 3.15], [8, 3.14], [9, 3.13], [10, 3.12]]",mmol/g,10.0,,,,,,qwen3-max,DAC_prompt_SCaSE
KIT-6_TEPA_50%_KIT-6_50%TEPA__T333_BTC_10vol%CO2_RH100%_Cycle10,KIT-6_TEPA_50%,10.1021/ie200456x,016.pdf-id_comprehensive_extraction.json,KIT-6,Porous Silica Materials,TEPA,Small-Molecule Polyamines,189.3,50.0,11.627906976744187,0,,0,,,,,,,,100.0,10 vol%,10.0,100 cm³/min,100.0,"SO2, NO",60.0,BTC,3.12 mmol/g,3.12,,,,,,,,,,,N2,120.0,15.0,,1.5,,,,,,,,,,,qwen3-max,DAC_prompt_SCaSE
KIT-6_TEPA_50%_KIT-6_50%TEPA__T333_BTC_isotherm_293K,KIT-6_TEPA_50%,10.1021/ie200456x,016.pdf-id_comprehensive_extraction.json,KIT-6,Porous Silica Materials,TEPA,Small-Molecule Polyamines,189.3,50.0,11.627906976744187,0,,0,,,,,,,,0.0,variable vol%,,100 cm³/min,100.0,,20.0,BTC,,,,,,9.166666666666668,30.0,TG Curve/ CO2 adsorption profile,q (mmol g⁻¹),"[[0.0, 1.5], [5.0, 2.0], [10.0, 2.3], [15.0, 2.5], [20.0, 2.65], [25.0, 2.75], [30.0, 2.85], [35.0, 2.9], [40.0, 2.95], [45.0, 3.0]]","vol%, mmol/g","['-', '-']",,,,,,,,,,,,,,,,qwen3-max,DAC_prompt_SCaSE
