Repository: qingguang0309/BO4DAC

# AI-Driven Catalyst Optimization System

An advanced AI system for optimizing catalyst formulations for CO2 capture using Bayesian optimization and machine learning techniques.

## Features

- **Bayesian Optimization**: Advanced optimization algorithm to suggest the next best catalyst formulations to test
- **Uncertainty Quantification**: Provides confidence intervals for predictions
- **Expected Improvement**: Quantifies the potential improvement of suggested formulations
- **Web Interface**: Intuitive web-based interface for easy interaction
- **Real-time Visualization**: Interactive charts showing optimization progress

File: data/historical_experiments.csv (part 5 of 12)
Record_ID,Material_ID,DOI,Source_File,Support,Support_Type,Amine_1_or_Additive_1,Amine_Type,MW_Mn_g_mol,Organic_Content_pct,N_Content_mmol_g,Amine_2_or_Additive_2,Amine_2_or_Additive_2_Type,Amine_3_or_Additive_3,Amine_3_or_Additive_3_Type,BET_Bare_Surface_Area_m2_g,Bare_Pore_Volume_cm3_g,Average_Bare_Pore_Diameter_nm,BET_Surface_Area_m2_g,Pore_Volume_cm3_g,Average_Pore_Diameter_nm,Relative_Humidity_pct,CO2_Concentration,CO2_Concentration_vol_pct,Flow_Rate,Flow_Rate_mL_min,Interfering_Gases,Adsorption_Temperature_C,CO2_Test_Method,CO2_Capacity,CO2_Capacity_mmol_g,Amine_Efficiency,Amine_Efficiency_mmol_mmol,Heat_of_Adsorption_kJ_mol,Time_to_Half_Saturation,Time_to_90_Saturation,Kinetic_name,Kinetic_label,Kinetic_values,Kinetic_units,Kinetic_percent_saturation,Desorption_Gas,Desorption_Temperature_C,Desorption_Time,Weight_Loss_Stability_pct,Capacity_Loss_Stability_pct,Cycle_1_name,Cycle_1_label,Cycle_1_values,Cycle_1_units,Cycle_1_max_cycle,Cycle_2_name,Cycle_2_label,Cycle_2_values,Cycle_2_units,Cycle_2_max_cycle,Model_Name,Prompt_Name
MIL-101(Cr)_PEI_0.77%_MIL-101(Cr)_0.77%PEI__T25_TGA_400ppm_CO2_in_He,MIL-101(Cr)_PEI_0.77%,10.1021/acssuschemeng.6b01692,022.pdf-id_comprehensive_extraction.json,MIL-101(Cr),Metal-Organic Frameworks (MOFs),PEI,Polymeric Amines,800.0,0.77,0.17906976744186048,0,,0,,3340.0,1.38,2.9,1055.0,0.92,1.8,0.0,400 ppm,0.04,90 mL/h,90.0,,25.0,TGA,1.15 mmol/g,1.15,,,,,,,,,,,,,,,,,,,,,,,,,,qwen3-max,DAC_prompt_SCaSE
MIL-101(Cr)_PEI_0.97%_MIL-101(Cr)_0.97%PEI__T25_TGA_400ppm_CO2_in_He,MIL-101(Cr)_PEI_0.97%,10.1021/acssuschemeng.6b01692,022.pdf-id_comprehensive_extraction.json,MIL-101(Cr),Metal-Organic Frameworks (MOFs),PEI,Polymeric Amines,800.0,0.97,0.2255813953488372,0,,0,,3340.0,1.38,2.9,727.0,0.72,1.4,0.0,400 ppm,0.04,90 mL/h,90.0,,25.0,TGA,1.15 mmol/g,1.15,~11%,0.11,,200.0,300.0,Fixed-Bed Breakthrough Testing; TG Curve/ CO2 adsorption profile,Normalized Capacity; CO₂ Adsorption (mmol/g),"[[0, 0.0], [50, 0.55], [100, 0.78], [150, 0.88], [200, 0.94], [250, 0.97], [300, 0.99], [350, 1.0], [400, 1.0]]; [[25, 0.42], [50, 0.7], [75, 0.93], [100, 1.04], [237, 1.15]]","Min, Normalized Capacity; min, mmol/g","['~200 min', '~300 min']; ['~100 min', '~200 min']",,,,,,,,,,,,,,,,qwen3-max,DAC_prompt_SCaSE
MIL-101(Cr)_PEI_1.06%_MIL-101(Cr)_1.06%PEI__T25_TGA_400ppm_CO2_in_He_Cycle1,MIL-101(Cr)_PEI_1.06%,10.1021/acssuschemeng.6b01692,022.pdf-id_comprehensive_extraction.json,MIL-101(Cr),Metal-Organic Frameworks (MOFs),PEI,Polymeric Amines,800.0,1.06,0.24651162790697675,0,,0,,3340.0,1.38,2.9,560.0,0.56,1.1,0.0,400 ppm,0.04,90 mL/h,90.0,,25.0,TGA,1.10 mmol/g,1.1,,,,,,,,,,,He,110.0,3.0,,,Cyclic CO2 profile,CO₂ Adsorption (mmol/g),"[[1, 1.1], [2, 1.05], [3, 1.02]]",mmol/g,3.0,,,,,,qwen3-max,DAC_prompt_SCaSE
MIL-101(Cr)_PEI_1.06%_MIL-101(Cr)_1.06%PEI__T25_BTC_400ppm_CO2_in_He,MIL-101(Cr)_PEI_1.06%,10.1021/acssuschemeng.6b01692,022.pdf-id_comprehensive_extraction.json,MIL-101(Cr),Metal-Organic Frameworks (MOFs),PEI,Polymeric Amines,800.0,1.06,0.24651162790697675,0,,0,,3340.0,1.38,2.9,560.0,0.56,1.1,0.0,400 ppm,0.04,,,,25.0,BTC,1.10 mmol/g,1.1,,,70.0,,,,,,,,,,,,,,,,,,,,,,,qwen3-max,DAC_prompt_SCaSE
MIL-101(Cr)_PEI_1.06%_MIL-101(Cr)_1.06%PEI__T50_BTC_400ppm_CO2_in_He,MIL-101(Cr)_PEI_1.06%,10.1021/acssuschemeng.6b01692,022.pdf-id_comprehensive_extraction.json,MIL-101(Cr),Metal-Organic Frameworks (MOFs),PEI,Polymeric Amines,800.0,1.06,0.24651162790697675,0,,0,,3340.0,1.38,2.9,560.0,0.56,1.1,0.0,400 ppm,0.04,,,,50.0,BTC,0.95 mmol/g,0.95,,,,,,,,,,,,,,,,,,,,,,,,,,qwen3-max,DAC_prompt_SCaSE
MIL-101(Cr)_PEI_1.06%_MIL-101(Cr)_1.06%PEI__T75_BTC_400ppm_CO2_in_He,MIL-101(Cr)_PEI_1.06%,10.1021/acssuschemeng.6b01692,022.pdf-id_comprehensive_extraction.json,MIL-101(Cr),Metal-Organic Frameworks (MOFs),PEI,Polymeric Amines,800.0,1.06,0.24651162790697675,0,,0,,3340.0,1.38,2.9,560.0,0.56,1.1,0.0,400 ppm,0.04,,,,75.0,BTC,0.75 mmol/g,0.75,,,,,,,,,,,,,,,,,,,,,,,,,,qwen3-max,DAC_prompt_SCaSE
MIL-101(Cr)_PEI_1.32%_MIL-101(Cr)_1.32%PEI__T25_TGA_400ppm_CO2_in_He,MIL-101(Cr)_PEI_1.32%,10.1021/acssuschemeng.6b01692,022.pdf-id_comprehensive_extraction.json,MIL-101(Cr),Metal-Organic Frameworks (MOFs),PEI,Polymeric Amines,800.0,1.32,0.30697674418604654,0,,0,,3340.0,1.38,2.9,,,,0.0,400 ppm,0.04,90 mL/h,90.0,,25.0,TGA,1.20 mmol/g,1.2,,,,150.0,250.0,Fixed-Bed Breakthrough Testing; TG Curve/ CO2 adsorption profile,Normalized Capacity; CO₂ Adsorption (mmol/g),"[[0, 0.0], [50, 0.62], [100, 0.85], [150, 0.96], [200, 1.0], [250, 1.02], [300, 1.03], [350, 1.04], [400, 1.04]]; [[25, 0.27], [50, 0.52], [75, 0.76], [100, 0.95], [306, 1.2]]","Min, Normalized Capacity; min, mmol/g","['~150 min', '~250 min']; ['~150 min', '~250 min']",,,,,,,,,,,,,,,,qwen3-max,DAC_prompt_SCaSE
MIL-101(Cr)_PEI_1.76%_MIL-101(Cr)_1.76%PEI__T25_TGA_400ppm_CO2_in_He,MIL-101(Cr)_PEI_1.76%,10.1021/acssuschemeng.6b01692,022.pdf-id_comprehensive_extraction.json,MIL-101(Cr),Metal-Organic Frameworks (MOFs),PEI,Polymeric Amines,800.0,1.76,0.40930232558139534,0,,0,,3340.0,1.38,2.9,31.0,0.38,0.6,0.0,400 ppm,0.04,90 mL/h,90.0,,25.0,TGA,1.35 mmol/g,1.35,,,,150.0,250.0,Fixed-Bed Breakthrough Testing; TG Curve/ CO2 adsorption profile,Normalized Capacity; CO₂ Adsorption (mmol/g),"[[0, 0.0], [50, 0.68], [100, 0.92], [150, 1.02], [200, 1.06], [250, 1.08], [300, 1.09], [350, 1.1], [400, 1.1]]; [[25, 0.29], [50, 0.58], [75, 0.8], [100, 0.98], [341, 1.35]]","Min, Normalized Capacity; min, mmol/g","['~150 min', '~250 min']; ['~150 min', '~300 min']",,,,,,,,,,,,,,,,qwen3-max,DAC_prompt_SCaSE
MIL-101(Cr)_PEI_1.06%_humid_MIL-101(Cr)_1.06%PEI_RH32%_T25_TGA_400ppm_CO2_in_He,MIL-101(Cr)_PEI_1.06%_humid,10.1021/acssuschemeng.6b01692,022.pdf-id_comprehensive_extraction.json,MIL-101(Cr),Metal-Organic Frameworks (MOFs),PEI,Polymeric Amines,800.0,1.06,0.24651162790697675,0,,0,,3340.0,1.38,2.9,560.0,0.56,1.1,32.0,400 ppm,0.04,90 mL/h,90.0,,25.0,TGA,1.26 mmol/g,1.26,,,,,,,,,,,,,,,,,,,,,,,,,,qwen3-max,DAC_prompt_SCaSE
Mesoporous γ-Al2O3_PEI_40%_Mesoporous γ-Al2O3_40%PEI__T25_BTC_Dry_400ppm,Mesoporous γ-Al2O3_PEI_40%,10.1021/acsenvironau.3c00010,023.pdf-id_comprehensive_extraction.json,Mesoporous γ-Al2O3,Porous Alumina (PA),PEI,Polymeric Amines,800.0,35.7,8.30232558139535,0,,0,,124.0,1.0,16.1,24.5,0.28,45.714285714285715,0.0,400 ppm,0.04,90 mL/min,90.0,[],25.0,BTC,1.0 mmol/g,1.0,0.07 mmol/mmol,0.07,,,,,,,,,He,60.0,2.0,,,,,,,,,,,,,qwen3-max,DAC_prompt_SCaSE
Mesoporous γ-Al2O3_PEI_40%_Mesoporous γ-Al2O3_40%PEI__T-20_BTC_Dry_400ppm,Mesoporous γ-Al2O3_PEI_40%,10.1021/acsenvironau.3c00010,023.pdf-id_comprehensive_extraction.json,Mesoporous γ-Al2O3,Porous Alumina (PA),PEI,Polymeric Amines,800.0,35.7,8.30232558139535,0,,0,,124.0,1.0,16.1,24.5,0.28,45.714285714285715,0.0,400 ppm,0.04,90 mL/min,90.0,[],-20.0,BTC,0.49 mmol/g,0.49,0.03 mmol/mmol,0.03,,,,,,,,,He,60.0,2.0,,,,,,,,,,,,,qwen3-max,DAC_prompt_SCaSE
Mesoporous γ-Al2O3_PEI_40%_Mesoporous γ-Al2O3_40%PEI__T25_BTC_Humid70%_400ppm,Mesoporous γ-Al2O3_PEI_40%,10.1021/acsenvironau.3c00010,023.pdf-id_comprehensive_extraction.json,Mesoporous γ-Al2O3,Porous Alumina (PA),PEI,Polymeric Amines,800.0,35.7,8.30232558139535,0,,0,,124.0,1.0,16.1,24.5,0.28,45.714285714285715,70.0,400 ppm,0.04,50 mL/min,50.0,[],25.0,BTC,2.0 mmol/g,2.0,0.14 mmol/mmol,0.14,,,,,,,,,N2,60.0,2.0,,,,,,,,,,,,,qwen3-max,DAC_prompt_SCaSE
Mesoporous γ-Al2O3_PEI_40%_Mesoporous γ-Al2O3_40%PEI__T-20_BTC_Humid70%_400ppm,Mesoporous γ-Al2O3_PEI_40%,10.1021/acsenvironau.3c00010,023.pdf-id_comprehensive_extraction.json,Mesoporous γ-Al2O3,Porous Alumina (PA),PEI,Polymeric Amines,800.0,35.7,8.30232558139535,0,,0,,124.0,1.0,16.1,24.5,0.28,45.714285714285715,70.0,400 ppm,0.04,50 mL/min,50.0,[],-20.0,BTC,1.8 mmol/g,1.8,0.12 mmol/mmol,0.12,,,,,,,,,N2,60.0,2.0,,,,,,,,,,,,,qwen3-max,DAC_prompt_SCaSE
Mesoporous γ-Al2O3_PEI_20%_Mesoporous γ-Al2O3_20%PEI__T25_BTC_Dry_400ppm,Mesoporous γ-Al2O3_PEI_20%,10.1021/acsenvironau.3c00010,023.pdf-id_comprehensive_extraction.json,Mesoporous γ-Al2O3,Porous Alumina (PA),PEI,Polymeric Amines,800.0,18.3,4.2558139534883725,0,,0,,124.0,1.0,16.1,68.3,0.58,33.96778916544656,0.0,400 ppm,0.04,90 mL/min,90.0,[],25.0,BTC,0.58 mmol/g,0.58,0.08 mmol/mmol,0.08,,,,,,,,,He,50.0,2.0,,,,,,,,,,,,,qwen3-max,DAC_prompt_SCaSE
Mesoporous γ-Al2O3_PEI_20%_Mesoporous γ-Al2O3_20%PEI__T-20_BTC_Dry_400ppm,Mesoporous γ-Al2O3_PEI_20%,10.1021/acsenvironau.3c00010,023.pdf-id_comprehensive_extraction.json,Mesoporous γ-Al2O3,Porous Alumina (PA),PEI,Polymeric Amines,800.0,18.3,4.2558139534883725,0,,0,,124.0,1.0,16.1,68.3,0.58,33.96778916544656,0.0,400 ppm,0.04,90 mL/min,90.0,[],-20.0,BTC,0.47 mmol/g,0.47,0.06 mmol/mmol,0.06,,,,,,,,,He,50.0,2.0,,,,,,,,,,,,,qwen3-max,DAC_prompt_SCaSE
Mesoporous γ-Al2O3_PEI_20%_Mesoporous γ-Al2O3_20%PEI__T25_BTC_Humid70%_400ppm,Mesoporous γ-Al2O3_PEI_20%,10.1021/acsenvironau.3c00010,023.pdf-id_comprehensive_extraction.json,Mesoporous γ-Al2O3,Porous Alumina (PA),PEI,Polymeric Amines,800.0,18.3,4.2558139534883725,0,,0,,124.0,1.0,16.1,68.3,0.58,33.96778916544656,70.0,400 ppm,0.04,50 mL/min,50.0,[],25.0,BTC,0.87 mmol/g,0.87,0.12 mmol/mmol,0.12,,,,,,,,,N2,50.0,2.0,,,,,,,,,,,,,qwen3-max,DAC_prompt_SCaSE
Mesoporous γ-Al2O3_PEI_20%_Mesoporous γ-Al2O3_20%PEI__T-20_BTC_Humid70%_400ppm,Mesoporous γ-Al2O3_PEI_20%,10.1021/acsenvironau.3c00010,023.pdf-id_comprehensive_extraction.json,Mesoporous γ-Al2O3,Porous Alumina (PA),PEI,Polymeric Amines,800.0,18.3,4.2558139534883725,0,,0,,124.0,1.0,16.1,68.3,0.58,33.96778916544656,70.0,400 ppm,0.04,50 mL/min,50.0,[],-20.0,BTC,1.26 mmol/g,1.26,0.17 mmol/mmol,0.17,,,,,,,,,N2,50.0,2.0,,,,,,,,,,,,,qwen3-max,DAC_prompt_SCaSE
Mesoporous γ-Al2O3_PEI_10%_Mesoporous γ-Al2O3_10%PEI__T25_BTC_Dry_400ppm,Mesoporous γ-Al2O3_PEI_10%,10.1021/acsenvironau.3c00010,023.pdf-id_comprehensive_extraction.json,Mesoporous γ-Al2O3,Porous Alumina (PA),PEI,Polymeric Amines,800.0,9.2,2.13953488372093,0,,0,,124.0,1.0,16.1,106.2,0.7,26.365348399246702,0.0,400 ppm,0.04,90 mL/min,90.0,[],25.0,BTC,0.2 mmol/g,0.2,0.05 mmol/mmol,0.05,,,,,,,,,,,,,,,,,,,,,,,,qwen3-max,DAC_prompt_SCaSE
Mesoporous γ-Al2O3_PEI_10%_Mesoporous γ-Al2O3_10%PEI__T-20_BTC_Dry_400ppm,Mesoporous γ-Al2O3_PEI_10%,10.1021/acsenvironau.3c00010,023.pdf-id_comprehensive_extraction.json,Mesoporous γ-Al2O3,Porous Alumina (PA),PEI,Polymeric Amines,800.0,9.2,2.13953488372093,0,,0,,124.0,1.0,16.1,106.2,0.7,26.365348399246702,0.0,400 ppm,0.04,90 mL/min,90.0,[],-20.0,BTC,0.3 mmol/g,0.3,0.08 mmol/mmol,0.08,,,,,,,,,,,,,,,,,,,,,,,,qwen3-max,DAC_prompt_SCaSE
Mesoporous γ-Al2O3_TEPA_40%_Mesoporous γ-Al2O3_40%TEPA__T25_BTC_Dry_400ppm,Mesoporous γ-Al2O3_TEPA_40%,10.1021/acsenvironau.3c00010,023.pdf-id_comprehensive_extraction.json,Mesoporous γ-Al2O3,Porous Alumina (PA),TEPA,Small-Molecule Polyamines,189.3,37.5,8.720930232558139,0,,0,,124.0,1.0,16.1,26.9,0.35,52.044609665427515,0.0,400 ppm,0.04,90 mL/min,90.0,[],25.0,BTC,1.8 mmol/g,1.8,0.17 mmol/mmol,0.17,,,,,,,,,He,70.0,2.0,,,,,,,,,,,,,qwen3-max,DAC_prompt_SCaSE
Mesoporous γ-Al2O3_TEPA_40%_Mesoporous γ-Al2O3_40%TEPA__T-20_BTC_Dry_400ppm,Mesoporous γ-Al2O3_TEPA_40%,10.1021/acsenvironau.3c00010,023.pdf-id_comprehensive_extraction.json,Mesoporous γ-Al2O3,Porous Alumina (PA),TEPA,Small-Molecule Polyamines,189.3,37.5,8.720930232558139,0,,0,,124.0,1.0,16.1,26.9,0.35,52.044609665427515,0.0,400 ppm,0.04,90 mL/min,90.0,[],-20.0,BTC,1.2 mmol/g,1.2,0.12 mmol/mmol,0.12,,,,,,,,,He,70.0,2.0,,,,,,,,,,,,,qwen3-max,DAC_prompt_SCaSE
Mesoporous γ-Al2O3_TEPA_40%_Mesoporous γ-Al2O3_40%TEPA__T25_BTC_Humid70%_400ppm,Mesoporous γ-Al2O3_TEPA_40%,10.1021/acsenvironau.3c00010,023.pdf-id_comprehensive_extraction.json,Mesoporous γ-Al2O3,Porous Alumina (PA),TEPA,Small-Molecule Polyamines,189.3,37.5,8.720930232558139,0,,0,,124.0,1.0,16.1,26.9,0.35,52.044609665427515,70.0,400 ppm,0.04,50 mL/min,50.0,[],25.0,BTC,2.5 mmol/g,2.5,0.25 mmol/mmol,0.25,,,,,,,,,N2,70.0,2.0,,,,,,,,,,,,,qwen3-max,DAC_prompt_SCaSE
Mesoporous γ-Al2O3_TEPA_40%_Mesoporous γ-Al2O3_40%TEPA__T-20_BTC_Humid70%_400ppm,Mesoporous γ-Al2O3_TEPA_40%,10.1021/acsenvironau.3c00010,023.pdf-id_comprehensive_extraction.json,Mesoporous γ-Al2O3,Porous Alumina (PA),TEPA,Small-Molecule Polyamines,189.3,37.5,8.720930232558139,0,,0,,124.0,1.0,16.1,26.9,0.35,52.044609665427515,70.0,400 ppm,0.04,50 mL/min,50.0,[],-20.0,BTC,0.65 mmol/g,0.65,0.065 mmol/mmol,0.065,,,,,,,,,N2,70.0,2.0,,,,,,,,,,,,,qwen3-max,DAC_prompt_SCaSE
Mesoporous γ-Al2O3_TEPA_20%_Mesoporous γ-Al2O3_20%TEPA__T25_BTC_Dry_400ppm,Mesoporous γ-Al2O3_TEPA_20%,10.1021/acsenvironau.3c00010,023.pdf-id_comprehensive_extraction.json,Mesoporous γ-Al2O3,Porous Alumina (PA),TEPA,Small-Molecule Polyamines,189.3,23.0,5.348837209302326,0,,0,,124.0,1.0,16.1,53.9,0.66,48.9795918367347,0.0,400 ppm,0.04,90 mL/min,90.0,[],25.0,BTC,1.2 mmol/g,1.2,0.20 mmol/mmol,0.2,,,,,,,,,He,60.0,2.0,,,,,,,,,,,,,qwen3-max,DAC_prompt_SCaSE
Mesoporous γ-Al2O3_TEPA_20%_Mesoporous γ-Al2O3_20%TEPA__T-20_BTC_Dry_400ppm,Mesoporous γ-Al2O3_TEPA_20%,10.1021/acsenvironau.3c00010,023.pdf-id_comprehensive_extraction.json,Mesoporous γ-Al2O3,Porous Alumina (PA),TEPA,Small-Molecule Polyamines,189.3,23.0,5.348837209302326,0,,0,,124.0,1.0,16.1,53.9,0.66,48.9795918367347,0.0,400 ppm,0.04,90 mL/min,90.0,[],-20.0,BTC,0.9 mmol/g,0.9,0.15 mmol/mmol,0.15,,,,,,,,,He,60.0,2.0,,,,,,,,,,,,,qwen3-max,DAC_prompt_SCaSE
Mesoporous γ-Al2O3_TEPA_20%_Mesoporous γ-Al2O3_20%TEPA__T25_BTC_Humid70%_400ppm,Mesoporous γ-Al2O3_TEPA_20%,10.1021/acsenvironau.3c00010,023.pdf-id_comprehensive_extraction.json,Mesoporous γ-Al2O3,Porous Alumina (PA),TEPA,Small-Molecule Polyamines,189.3,23.0,5.348837209302326,0,,0,,124.0,1.0,16.1,53.9,0.66,48.9795918367347,70.0,400 ppm,0.04,50 mL/min,50.0,[],25.0,BTC,1.5 mmol/g,1.5,0.25 mmol/mmol,0.25,,,,,,,,,N2,60.0,2.0,,,,,,,,,,,,,qwen3-max,DAC_prompt_SCaSE
Mesoporous γ-Al2O3_TEPA_20%_Mesoporous γ-Al2O3_20%TEPA__T-20_BTC_Humid70%_400ppm,Mesoporous γ-Al2O3_TEPA_20%,10.1021/acsenvironau.3c00010,023.pdf-id_comprehensive_extraction.json,Mesoporous γ-Al2O3,Porous Alumina (PA),TEPA,Small-Molecule Polyamines,189.3,23.0,5.348837209302326,0,,0,,124.0,1.0,16.1,53.9,0.66,48.9795918367347,70.0,400 ppm,0.04,50 mL/min,50.0,[],-20.0,BTC,1.88 mmol/g,1.88,0.31 mmol/mmol,0.31,,,,,,,,,N2,60.0,2.0,,,,,,,,,,,,,qwen3-max,DAC_prompt_SCaSE
Mesoporous γ-Al2O3_TEPA_10%_Mesoporous γ-Al2O3_10%TEPA__T25_BTC_Dry_400ppm,Mesoporous γ-Al2O3_TEPA_10%,10.1021/acsenvironau.3c00010,023.pdf-id_comprehensive_extraction.json,Mesoporous γ-Al2O3,Porous Alumina (PA),TEPA,Small-Molecule Polyamines,189.3,11.4,2.6511627906976747,0,,0,,124.0,1.0,16.1,97.8,0.77,31.49284253578732,0.0,400 ppm,0.04,90 mL/min,90.0,[],25.0,BTC,0.22 mmol/g,0.22,0.075 mmol/mmol,0.075,,,,,,,,,,,,,,,,,,,,,,,,qwen3-max,DAC_prompt_SCaSE
Mesoporous γ-Al2O3_TEPA_10%_Mesoporous γ-Al2O3_10%TEPA__T-20_BTC_Dry_400ppm,Mesoporous γ-Al2O3_TEPA_10%,10.1021/acsenvironau.3c00010,023.pdf-id_comprehensive_extraction.json,Mesoporous γ-Al2O3,Porous Alumina (PA),TEPA,Small-Molecule Polyamines,189.3,11.4,2.6511627906976747,0,,0,,124.0,1.0,16.1,97.8,0.77,31.49284253578732,0.0,400 ppm,0.04,90 mL/min,90.0,[],-20.0,BTC,0.36 mmol/g,0.36,0.12 mmol/mmol,0.12,,,,,,,,,,,,,,,,,,,,,,,,qwen3-max,DAC_prompt_SCaSE
HS_bare_HS_bare_400ppmCO2_30C_TGA,HS_bare,10.1021/acs.iecr.2c02268,024.pdf-id_comprehensive_extraction.json,HS,Porous Silica Materials,0,,,,,0,,0,,967.0,2.31,3.0,,,,0.0,400 ppm,0.04,20 mL/min,20.0,He,30.0,TGA,0.64 mmol/g,0.64,,,,,,,,,,,,,,,,,,,,,,,,,,qwen3-max,DAC_prompt_SCaSE
HS_TEPA_30_HS_30%TEPA__T30_TGA_400ppmCO2,HS_TEPA_30,10.1021/acs.iecr.2c02268,024.pdf-id_comprehensive_extraction.json,HS,Porous Silica Materials,TEPA,Small-Molecule Polyamines,189.3,30.0,7.95,0,,0,,967.0,2.31,3.0,275.0,1.04,1.67,0.0,400 ppm,0.04,20 mL/min,20.0,He,30.0,TGA,1.11 mmol/g,1.11,0.14 mmol/mmol,0.14,,68.0,196.25,Fixed-Bed Breakthrough Testing,CO₂ Uptake (mmol/g),"[[0, 0.0], [50, 0.6], [100, 1.0], [150, 1.3], [200, 1.5], [250, 1.6], [300, 1.65], [400, 1.65], [500, 1.65], [600, 1.65], [720, 1.11]]","Time (min), CO₂ Uptake (mmol/g)","[68, '-']",,,,,,,,,,,,,,,,qwen3-max,DAC_prompt_SCaSE
HS_TEPA_50_HS_50%TEPA__T30_TGA_400ppmCO2,HS_TEPA_50,10.1021/acs.iecr.2c02268,024.pdf-id_comprehensive_extraction.json,HS,Porous Silica Materials,TEPA,Small-Molecule Polyamines,189.3,50.0,11.78,0,,0,,967.0,2.31,3.0,99.0,0.64,1.0,0.0,400 ppm,0.04,20 mL/min,20.0,He,30.0,TGA,2.98 mmol/g,2.98,0.25 mmol/mmol,0.25,,87.0,220.00000000000009,Fixed-Bed Breakthrough Testing,CO₂ Uptake (mmol/g),"[[0, 0.0], [50, 1.2], [100, 2.0], [150, 2.5], [200, 2.8], [250, 3.0], [300, 3.1], [400, 3.2], [500, 3.2], [600, 3.2], [720, 2.98]]","Time (min), CO₂ Uptake (mmol/g)","[87, '-']",,,,,,,,,,,,,,,,qwen3-max,DAC_prompt_SCaSE
HS_TEPA_70_HS_70%TEPA__T30_TGA_400ppmCO2_dry,HS_TEPA_70,10.1021/acs.iecr.2c02268,024.pdf-id_comprehensive_extraction.json,HS,Porous Silica Materials,TEPA,Small-Molecule Polyamines,189.3,70.0,16.09,0,,0,,967.0,2.31,3.0,17.0,0.14,0.35,0.0,400 ppm,0.04,20 mL/min,20.0,He,30.0,TGA,5.20 mmol/g,5.2,0.32 mmol/mmol,0.32,104.0,110.0,252.0,Fixed-Bed Breakthrough Testing,CO₂ Uptake (mmol/g),"[[0, 0.0], [50, 2.1], [100, 3.5], [150, 4.3], [200, 4.8], [250, 5.1], [300, 5.3], [400, 5.4], [500, 5.5], [600, 5.5], [720, 5.2]]","Time (min), CO₂ Uptake (mmol/g)","[110, 252]",,,,,,Cyclic CO2 profile,CO₂ Uptake (mg/g),"[[1, 198.0], [2, 175.0], [3, 172.0], [4, 178.0], [5, 165.0], [6, 158.0], [7, 155.0], [8, 152.0], [9, 154.0], [10, 153.0]]",CO₂ Uptake (mg/g),10.0,,,,,,qwen3-max,DAC_prompt_SCaSE
HS_TEPA_70_HS_70%TEPA__T30_TGA_400ppmCO2_humid,HS_TEPA_70,10.1021/acs.iecr.2c02268,024.pdf-id_comprehensive_extraction.json,HS,Porous Silica Materials,TEPA,Small-Molecule Polyamines,189.3,70.0,16.09,0,,0,,967.0,2.31,3.0,17.0,0.14,0.35,50.0,400 ppm,0.04,20 mL/min,20.0,He,30.0,TGA,5.88 mmol/g,5.88,,,,,,,,,,,,,,,,,,,,,,,,,,qwen3-max,DAC_prompt_SCaSE
HS_TEPA_70_HS_70%TEPA__T30_TGA_400ppmCO2_N2_selectivity,HS_TEPA_70,10.1021/acs.iecr.2c02268,024.pdf-id_comprehensive_extraction.json,HS,Porous Silica Materials,TEPA,Small-Molecule Polyamines,189.3,70.0,16.09,0,,0,,967.0,2.31,3.0,17.0,0.14,0.35,0.0,400 ppm,0.04,20 mL/min,20.0,He,30.0,TGA,5.20 mmol/g,5.2,,,,128.94736842105263,296.25,Fixed-Bed Breakthrough Testing,Gas uptake (mmol/g),"[[0, 0.0], [100, 2.1], [200, 4.0], [300, 4.8], [400, 5.1], [500, 5.2], [600, 5.3], [700, 5.3]]","Time (min), Gas uptake (mmol/g)","['-', '-']",,,,,,,,,,,,,,,,qwen3-max,DAC_prompt_SCaSE
HS_TEPA_80_HS_80%TEPA__T30_TGA_400ppmCO2,HS_TEPA_80,10.1021/acs.iecr.2c02268,024.pdf-id_comprehensive_extraction.json,HS,Porous Silica Materials,TEPA,Small-Molecule Polyamines,189.3,80.0,17.24,0,,0,,967.0,2.31,3.0,0.8,0.002,0.003,0.0,400 ppm,0.04,20 mL/min,20.0,He,30.0,TGA,4.61 mmol/g,4.61,0.27 mmol/mmol,0.27,,75.0,238.33333333333343,Fixed-Bed Breakthrough Testing,CO₂ Uptake (mmol/g),"[[0, 0.0], [50, 1.8], [100, 2.9], [150, 3.6], [200, 4.0], [250, 4.3], [300, 4.5], [400, 4.6], [500, 4.7], [600, 4.7], [720, 4.61]]","Time (min), CO₂ Uptake (mmol/g)","['-', '-']",,,,,,,,,,,,,,,,qwen3-max,DAC_prompt_SCaSE
HS-TEPA-70-pellet_HS-TEPA-70-pellet_400ppmCO2_30C_TGA,HS-TEPA-70-pellet,10.1021/acs.iecr.2c02268,024.pdf-id_comprehensive_extraction.json,HS,Porous Silica Materials,TEPA,Small-Molecule Polyamines,189.3,70.0,14.97,0,,0,,967.0,2.31,3.0,9.0,0.09,0.18,0.0,400 ppm,0.04,20 mL/min,20.0,He,30.0,TGA,3.34 mmol/g,3.34,0.22 mmol/mmol,0.22,,162.5,530.0,Fixed-Bed Breakthrough Testing,CO₂ uptake (mmol/g),"[[0, 0.0], [100, 1.2], [200, 2.0], [300, 2.5], [400, 2.8], [500, 3.0], [600, 3.2], [650, 3.3], [700, 3.4]]","Time (min), CO₂ uptake (mmol/g)","['-', '-']",,,,,,Cyclic CO2 profile,CO₂ Uptake (mmol/g),"[[1, 3.2], [2, 3.1], [3, 3.0], [4, 2.9], [5, 2.8]]",CO₂ Uptake (mmol/g),5.0,,,,,,qwen3-max,DAC_prompt_SCaSE
SBA-15-R_PEI_30%_SBA-15-R_30%PEI__T-20_BTC_dry,SBA-15-R_PEI_30%,-,025.pdf-id_comprehensive_extraction.json,SBA-15-R,Porous Silica Materials,PEI,Polymeric Amines,600.0,30.0,6.976744186046512,0,,0,,728.9,0.11,8.1,,,,0.0,400 ppm,400.0,200 mL/min,200.0,,-20.0,BTC,0.83 mmol/g,0.83,,,,113.7,179.1,Fixed-Bed Breakthrough Testing,CO₂ concentration(ppm),"[[0, 0], [30, 0], [60, 0], [90, 120], [120, 220], [150, 300], [180, 360], [210, 390], [240, 395], [360, 398]]","Time(min), CO₂ concentration(ppm)","['-', '-']",,,,,,Cyclic CO2 profile,CO₂ capacity (mmol/g),"[[1, 0.88], [2, 0.85], [3, 0.87], [4, 0.83], [5, 0.84]]",,5.0,,,,,,qwen3-max,DAC_prompt_SCaSE
SBA-15-R_PEI_30%_SBA-15-R_30%PEI__T-20_BTC_humid_RH78%,SBA-15-R_PEI_30%,-,025.pdf-id_comprehensive_extraction.json,SBA-15-R,Porous Silica Materials,PEI,Polymeric Amines,600.0,30.0,6.976744186046512,0,,0,,728.9,0.11,8.1,,,,78.0,400 ppm,400.0,120 mL/min,120.0,,-20.0,BTC,1.81 mmol/g,1.81,,,,142.5,226.50000000000003,Fixed-Bed Breakthrough Testing,CO₂ concentration(ppm),"[[0, 0], [30, 0], [60, 0], [90, 60], [120, 140], [150, 210], [180, 280], [210, 330], [240, 360], [360, 385]]","Time(min), CO₂ concentration(ppm)","['-', '-']",,,,,,,,,,,,,,,,qwen3-max,DAC_prompt_SCaSE
SBA-15-R_PEI_30%_SBA-15-R_30%PEI__T0_BTC_dry,SBA-15-R_PEI_30%,-,025.pdf-id_comprehensive_extraction.json,SBA-15-R,Porous Silica Materials,PEI,Polymeric Amines,600.0,30.0,6.976744186046512,0,,0,,728.9,0.11,8.1,,,,0.0,400 ppm,400.0,200 mL/min,200.0,,0.0,BTC,0.48 mmol/g,0.48,,,,,,,,,,,,,,,,,,,,,,,,,,qwen3-max,DAC_prompt_SCaSE
SBA-15-R_PEI_30%_SBA-15-R_30%PEI__T10_BTC_dry,SBA-15-R_PEI_30%,-,025.pdf-id_comprehensive_extraction.json,SBA-15-R,Porous Silica Materials,PEI,Polymeric Amines,600.0,30.0,6.976744186046512,0,,0,,728.9,0.11,8.1,,,,0.0,400 ppm,400.0,200 mL/min,200.0,,10.0,BTC,0.55 mmol/g,0.55,,,,,,,,,,,,,,,,,,,,,,,,,,qwen3-max,DAC_prompt_SCaSE
SBA-15-R_PEI_30%_SBA-15-R_30%PEI__T20_BTC_dry,SBA-15-R_PEI_30%,-,025.pdf-id_comprehensive_extraction.json,SBA-15-R,Porous Silica Materials,PEI,Polymeric Amines,600.0,30.0,6.976744186046512,0,,0,,728.9,0.11,8.1,,,,0.0,400 ppm,400.0,200 mL/min,200.0,,20.0,BTC,0.75 mmol/g,0.75,,,,,,,,,,,,,,,,,,,,,,,,,,qwen3-max,DAC_prompt_SCaSE
SBA-15-R_PEI_30%_SBA-15-R_30%PEI__T30_BTC_dry,SBA-15-R_PEI_30%,-,025.pdf-id_comprehensive_extraction.json,SBA-15-R,Porous Silica Materials,PEI,Polymeric Amines,600.0,30.0,6.976744186046512,0,,0,,728.9,0.11,8.1,,,,0.0,400 ppm,400.0,200 mL/min,200.0,,30.0,BTC,0.85 mmol/g,0.85,,,,,,,,,,,,,,,,,,,,,,,,,,qwen3-max,DAC_prompt_SCaSE
SBA-15-W_PEI_70%_SBA-15-W_70%PEI__T35_TGA_dry,SBA-15-W_PEI_70%,-,025.pdf-id_comprehensive_extraction.json,SBA-15-W,Porous Silica Materials,PEI,Polymeric Amines,600.0,70.0,16.27906976744186,0,,0,,662.3,0.08,8.4,,,,0.0,400 ppm,400.0,60 mL/min,60.0,,35.0,TGA,1.92 mmol/g,1.92,0.12 mol CO₂/mol N,0.12,,,,,,,,,,,,,,Cyclic CO2 profile,CO₂ capacity (mmol/g),"[[1, 1.95], [2, 1.98], [3, 1.85], [4, 1.9], [5, 1.92]]",,5.0,,,,,,qwen3-max,DAC_prompt_SCaSE
SBA-15-W_PEI_70%_SBA-15-W_70%PEI__T35_BTC_humid_RH78%,SBA-15-W_PEI_70%,-,025.pdf-id_comprehensive_extraction.json,SBA-15-W,Porous Silica Materials,PEI,Polymeric Amines,600.0,70.0,16.27906976744186,0,,0,,662.3,0.08,8.4,,,,78.0,400 ppm,400.0,120 mL/min,120.0,,35.0,BTC,3.48 mmol/g,3.48,,,,153.33333333333334,340.0,Fixed-Bed Breakthrough Testing,CO₂ concentration (ppm),"[[0, 0], [60, 50], [120, 150], [180, 240], [240, 300], [300, 340], [360, 370], [420, 390], [480, 400]]","Time (min), CO₂ concentration (ppm)","['-', '-']",,,,,,,,,,,,,,,,qwen3-max,DAC_prompt_SCaSE
SBA-15-R_PEI_40%_SBA-15-R_40%PEI__T-20_BTC_dry,SBA-15-R_PEI_40%,-,025.pdf-id_comprehensive_extraction.json,SBA-15-R,Porous Silica Materials,PEI,Polymeric Amines,600.0,40.0,9.30232558139535,0,,0,,728.9,0.11,8.1,,,,0.0,400 ppm,400.0,200 mL/min,200.0,,-20.0,BTC,0.60 mmol/g,0.6,,,,,,,,,,,,,,,,,,,,,,,,,,qwen3-max,DAC_prompt_SCaSE
SBA-15-R_PEI_50%_SBA-15-R_50%PEI__T-20_BTC_dry,SBA-15-R_PEI_50%,-,025.pdf-id_comprehensive_extraction.json,SBA-15-R,Porous Silica Materials,PEI,Polymeric Amines,600.0,50.0,11.627906976744187,0,,0,,728.9,0.11,8.1,,,,0.0,400 ppm,400.0,200 mL/min,200.0,,-20.0,BTC,0.20 mmol/g,0.2,,,,,,,,,,,,,,,,,,,,,,,,,,qwen3-max,DAC_prompt_SCaSE
SBA-15-W_PEI_30%_SBA-15-W_30%PEI__T-20_BTC_dry,SBA-15-W_PEI_30%,-,025.pdf-id_comprehensive_extraction.json,SBA-15-W,Porous Silica Materials,PEI,Polymeric Amines,600.0,30.0,6.976744186046512,0,,0,,662.3,0.08,8.4,,,,0.0,400 ppm,400.0,200 mL/min,200.0,,-20.0,BTC,0.73 mmol/g,0.73,,,,,,,,,,,,,,,,,,,,,,,,,,qwen3-max,DAC_prompt_SCaSE
FAU_bare_FAU_bare_T30_Dry_TGA_400ppm,FAU_bare,10.1016/j.micromeso.2023.112714,026.pdf-id_comprehensive_extraction.json,FAU,Zeolites,0,,,,,0,,0,,,,,,,,0.0,400 ppm,0.04,300 mL/min,300.0,,30.0,TGA,0.02 mmol/g,0.02,,,,,,,,,,,,,,,,,,,,,,,,,,qwen3-max,DAC_prompt_SCaSE
FAU_bare_FAU_bare_T25_Humid_BTC_400ppm_60pctRH,FAU_bare,10.1016/j.micromeso.2023.112714,026.pdf-id_comprehensive_extraction.json,FAU,Zeolites,0,,,,,0,,0,,,,,,,,60.0,400 ppm,0.04,100 sccm,100.0,,25.0,BTC,0.10 mmol/g,0.1,,,,,,,,,,,air,,,,,,,,,,,,,,,qwen3-max,DAC_prompt_SCaSE
DETA20/FAU300_DETA20/FAU300_T30_Dry_TGA_400ppm,DETA20/FAU300,10.1016/j.micromeso.2023.112714,026.pdf-id_comprehensive_extraction.json,FAU,Zeolites,DETA,Small-Molecule Polyamines,103.17,20.0,4.651162790697675,0,,0,,,,,48.63,,,0.0,400 ppm,0.04,300 mL/min,300.0,,30.0,TGA,0.28 mmol/g,0.28,,,,,,,,,,,,,,,,,,,,,,,,,,qwen3-max,DAC_prompt_SCaSE
DETA20/FAU300_DETA20/FAU300_T25_Humid_BTC_400ppm_60pctRH,DETA20/FAU300,10.1016/j.micromeso.2023.112714,026.pdf-id_comprehensive_extraction.json,FAU,Zeolites,DETA,Small-Molecule Polyamines,103.17,20.0,4.651162790697675,0,,0,,,,,48.63,,,60.0,400 ppm,0.04,100 sccm,100.0,,25.0,BTC,0.25 mmol/g,0.25,,,,,,,,,,,air,,,,,,,,,,,,,,,qwen3-max,DAC_prompt_SCaSE
DETA30/FAU300_DETA30/FAU300_T30_Dry_TGA_400ppm,DETA30/FAU300,10.1016/j.micromeso.2023.112714,026.pdf-id_comprehensive_extraction.json,FAU,Zeolites,DETA,Small-Molecule Polyamines,103.17,30.0,6.976744186046512,0,,0,,,,,,,,0.0,400 ppm,0.04,300 mL/min,300.0,,30.0,TGA,0.34 mmol/g,0.34,,,,,,,,,,,,,,,,,,,,,,,,,,qwen3-max,DAC_prompt_SCaSE
DETA30/FAU300_DETA30/FAU300_T25_Humid_BTC_400ppm_60pctRH,DETA30/FAU300,10.1016/j.micromeso.2023.112714,026.pdf-id_comprehensive_extraction.json,FAU,Zeolites,DETA,Small-Molecule Polyamines,103.17,30.0,6.976744186046512,0,,0,,,,,,,,60.0,400 ppm,0.04,100 sccm,100.0,,25.0,BTC,0.30 mmol/g,0.3,,,,6428.571428571429,9933.333333333334,Fixed-Bed Breakthrough Testing,CO₂ concentration (a.u.),"[[0, 0.0], [1000, 0.01], [3000, 0.03], [5000, 0.08], [7000, 0.15], [9000, 0.22], [11000, 0.25], [13000, 0.26], [15000, 0.26], [17500, 0.26]]","Time / sec., CO₂ concentration / a.u.","['-', '-']",air,,,,,Cyclic CO2 profile,Adsorption capacity / mmol g⁻¹,"[[1, 0.38], [2, 0.45], [3, 0.48]]",,3.0,,,,,,qwen3-max,DAC_prompt_SCaSE
DETA40/FAU300_DETA40/FAU300_T30_Dry_TGA_400ppm,DETA40/FAU300,10.1016/j.micromeso.2023.112714,026.pdf-id_comprehensive_extraction.json,FAU,Zeolites,DETA,Small-Molecule Polyamines,103.17,40.0,9.30232558139535,0,,0,,,,,22.5,,,0.0,400 ppm,0.04,300 mL/min,300.0,,30.0,TGA,0.32 mmol/g,0.32,,,,,,,,,,,,,,,,,,,,,,,,,,qwen3-max,DAC_prompt_SCaSE
DETA40/FAU300_DETA40/FAU300_T25_Humid_BTC_400ppm_60pctRH,DETA40/FAU300,10.1016/j.micromeso.2023.112714,026.pdf-id_comprehensive_extraction.json,FAU,Zeolites,DETA,Small-Molecule Polyamines,103.17,40.0,9.30232558139535,0,,0,,,,,22.5,,,60.0,400 ppm,0.04,100 sccm,100.0,,25.0,BTC,0.43 mmol/g,0.43,,,,,,,,,,,air,,,,,Cyclic CO2 profile,Adsorption capacity / mmol g⁻¹,"[[1, 0.43], [2, 0.46], [3, 0.44], [4, 0.42], [5, 0.42], [6, 0.41], [7, 0.42], [8, 0.43], [9, 0.4], [10, 0.4]]",,10.0,Weight/mass profile,Desorbed CO₂ by purging / mmol g⁻¹,"[[1, 0.26], [2, 0.28], [3, 0.25], [4, 0.24], [5, 0.23], [6, 0.23], [7, 0.21], [8, 0.21], [9, 0.2], [10, 0.2]]",,10.0,qwen3-max,DAC_prompt_SCaSE
DETA50/FAU300_DETA50/FAU300_T30_Dry_TGA_400ppm,DETA50/FAU300,10.1016/j.micromeso.2023.112714,026.pdf-id_comprehensive_extraction.json,FAU,Zeolites,DETA,Small-Molecule Polyamines,103.17,50.0,11.627906976744187,0,,0,,,,,13.5,,,0.0,400 ppm,0.04,300 mL/min,300.0,,30.0,TGA,0.17 mmol/g,0.17,,,,,,,,,,,,,,,,,,,,,,,,,,qwen3-max,DAC_prompt_SCaSE
DETA50/FAU300_DETA50/FAU300_T25_Humid_BTC_400ppm_60pctRH,DETA50/FAU300,10.1016/j.micromeso.2023.112714,026.pdf-id_comprehensive_extraction.json,FAU,Zeolites,DETA,Small-Molecule Polyamines,103.17,50.0,11.627906976744187,0,,0,,,,,13.5,,,60.0,400 ppm,0.04,100 sccm,100.0,,25.0,BTC,0.32 mmol/g,0.32,,,,,,,,,,,air,,,,,Cyclic CO2 profile,Adsorption capacity / mmol g⁻¹,"[[1, 0.29], [2, 0.43], [3, 0.39], [4, 0.42], [5, 0.43], [6, 0.43], [7, 0.38], [8, 0.29], [9, 0.34], [10, 0.34]]",,10.0,,,,,,qwen3-max,DAC_prompt_SCaSE
PEI30/FAU300_PEI30/FAU300_T30_Dry_TGA_400ppm,PEI30/FAU300,10.1016/j.micromeso.2023.112714,026.pdf-id_comprehensive_extraction.json,FAU,Zeolites,PEI,Polymeric Amines,600.0,30.0,6.976744186046512,0,,0,,,,,8.96,,,0.0,400 ppm,0.04,300 mL/min,300.0,,30.0,TGA,0.25 mmol/g,0.25,,,,,,,,,,,,,,,,,,,,,,,,,,qwen3-max,DAC_prompt_SCaSE
PEI30/FAU300_PEI30/FAU300_T25_Humid_BTC_400ppm_60pctRH,PEI30/FAU300,10.1016/j.micromeso.2023.112714,026.pdf-id_comprehensive_extraction.json,FAU,Zeolites,PEI,Polymeric Amines,600.0,30.0,6.976744186046512,0,,0,,,,,8.96,,,60.0,400 ppm,0.04,100 sccm,100.0,,25.0,BTC,0.65 mmol/g,0.65,,,,,,,,,,,air,,,,,,,,,,,,,,,qwen3-max,DAC_prompt_SCaSE
PEI40/FAU300_PEI40/FAU300_T30_Dry_TGA_400ppm,PEI40/FAU300,10.1016/j.micromeso.2023.112714,026.pdf-id_comprehensive_extraction.json,FAU,Zeolites,PEI,Polymeric Amines,600.0,40.0,9.30232558139535,0,,0,,,,,2.11,,,0.0,400 ppm,0.04,300 mL/min,300.0,,30.0,TGA,0.64 mmol/g,0.64,,,,,,,,,,,,,,,,,,,,,,,,,,qwen3-max,DAC_prompt_SCaSE
PEI40/FAU300_PEI40/FAU300_T25_Humid_BTC_400ppm_60pctRH,PEI40/FAU300,10.1016/j.micromeso.2023.112714,026.pdf-id_comprehensive_extraction.json,FAU,Zeolites,PEI,Polymeric Amines,600.0,40.0,9.30232558139535,0,,0,,,,,2.11,,,60.0,400 ppm,0.04,100 sccm,100.0,,25.0,BTC,1.02 mmol/g,1.02,,,,,,,,,,,air,,,,,Cyclic CO2 profile,Adsorption capacity / mmol g⁻¹,"[[1, 1.02], [2, 1.01], [3, 0.98], [4, 0.98], [5, 1.01], [6, 0.94], [7, 0.96], [8, 0.94], [9, 0.95], [10, 0.93]]",,10.0,,,,,,qwen3-max,DAC_prompt_SCaSE
PEI50/FAU300_PEI50/FAU300_T30_Dry_TGA_400ppm,PEI50/FAU300,10.1016/j.micromeso.2023.112714,026.pdf-id_comprehensive_extraction.json,FAU,Zeolites,PEI,Polymeric Amines,600.0,50.0,11.627906976744187,0,,0,,,,,2.11,,,0.0,400 ppm,0.04,300 mL/min,300.0,,30.0,TGA,0.46 mmol/g,0.46,,,,,,,,,,,,,,,,,,,,,,,,,,qwen3-max,DAC_prompt_SCaSE
PEI50/FAU300_PEI50/FAU300_T25_Humid_BTC_400ppm_60pctRH,PEI50/FAU300,10.1016/j.micromeso.2023.112714,026.pdf-id_comprehensive_extraction.json,FAU,Zeolites,PEI,Polymeric Amines,600.0,50.0,11.627906976744187,0,,0,,,,,2.11,,,60.0,400 ppm,0.04,100 sccm,100.0,,25.0,BTC,1.54 mmol/g,1.54,,,,,,,,,,,air,,,,,Cyclic CO2 profile,Adsorption capacity / mmol g⁻¹,"[[1, 1.54], [2, 1.6], [3, 1.68], [4, 1.23], [5, 2.0], [6, 1.7], [7, 1.55], [8, 1.62], [9, 1.8], [10, 1.6]]",,10.0,,,,,,qwen3-max,DAC_prompt_SCaSE
TETA40/FAU300_TETA40/FAU300_T30_Dry_TGA_400ppm,TETA40/FAU300,10.1016/j.micromeso.2023.112714,026.pdf-id_comprehensive_extraction.json,FAU,Zeolites,TETA,Small-Molecule Polyamines,146.23,40.0,9.30232558139535,0,,0,,,,,,,,0.0,400 ppm,0.04,300 mL/min,300.0,,30.0,TGA,0.18 mmol/g,0.18,,,,,,,,,,,,,,,,,,,,,,,,,,qwen3-max,DAC_prompt_SCaSE
TEPA40/FAU300_TEPA40/FAU300_T30_Dry_TGA_400ppm,TEPA40/FAU300,10.1016/j.micromeso.2023.112714,026.pdf-id_comprehensive_extraction.json,FAU,Zeolites,TEPA,Small-Molecule Polyamines,189.3,40.0,9.30232558139535,0,,0,,,,,,,,0.0,400 ppm,0.04,300 mL/min,300.0,,30.0,TGA,0.12 mmol/g,0.12,,,,,,,,,,,,,,,,,,,,,,,,,,qwen3-max,DAC_prompt_SCaSE
MEA40/FAU300_MEA40/FAU300_T30_Dry_TGA_400ppm,MEA40/FAU300,10.1016/j.micromeso.2023.112714,026.pdf-id_comprehensive_extraction.json,FAU,Zeolites,MEA,Small-Molecule Polyamines,61.08,40.0,9.30232558139535,0,,0,,,,,,,,0.0,400 ppm,0.04,300 mL/min,300.0,,30.0,TGA,0.06 mmol/g,0.06,,,,,,,,,,,,,,,,,,,,,,,,,,qwen3-max,DAC_prompt_SCaSE
EDA40/FAU300_EDA40/FAU300_T30_Dry_TGA_400ppm,EDA40/FAU300,10.1016/j.micromeso.2023.112714,026.pdf-id_comprehensive_extraction.json,FAU,Zeolites,EDA,Small-Molecule Polyamines,60.1,40.0,9.30232558139535,0,,0,,,,,,,,0.0,400 ppm,0.04,300 mL/min,300.0,,30.0,TGA,0.05 mmol/g,0.05,,,,,,,,,,,,,,,,,,,,,,,,,,qwen3-max,DAC_prompt_SCaSE
DETA30/FAU2.75_DETA30/FAU2.75_T30_Dry_TGA_400ppm,DETA30/FAU2.75,10.1016/j.micromeso.2023.112714,026.pdf-id_comprehensive_extraction.json,FAU,Zeolites,DETA,Small-Molecule Polyamines,103.17,30.0,6.976744186046512,0,,0,,,,,,,,0.0,400 ppm,0.04,300 mL/min,300.0,,30.0,TGA,0.13 mmol/g,0.13,,,,,,,,,,,,,,,,,,,,,,,,,,qwen3-max,DAC_prompt_SCaSE
DETA30/FAU5_DETA30/FAU5_T30_Dry_TGA_400ppm,DETA30/FAU5,10.1016/j.micromeso.2023.112714,026.pdf-id_comprehensive_extraction.json,FAU,Zeolites,DETA,Small-Molecule Polyamines,103.17,30.0,6.976744186046512,0,,0,,,,,,,,0.0,400 ppm,0.04,300 mL/min,300.0,,30.0,TGA,0.13 mmol/g,0.13,,,,,,,,,,,,,,,,,,,,,,,,,,qwen3-max,DAC_prompt_SCaSE
DETA30/FAU25.5_DETA30/FAU25.5_T30_Dry_TGA_400ppm,DETA30/FAU25.5,10.1016/j.micromeso.2023.112714,026.pdf-id_comprehensive_extraction.json,FAU,Zeolites,DETA,Small-Molecule Polyamines,103.17,30.0,6.976744186046512,0,,0,,,,,,,,0.0,400 ppm,0.04,300 mL/min,300.0,,30.0,TGA,0.17 mmol/g,0.17,,,,,,,,,,,,,,,,,,,,,,,,,,qwen3-max,DAC_prompt_SCaSE
DETA30/FAU99.6_DETA30/FAU99.6_T30_Dry_TGA_400ppm,DETA30/FAU99.6,10.1016/j.micromeso.2023.112714,026.pdf-id_comprehensive_extraction.json,FAU,Zeolites,DETA,Small-Molecule Polyamines,103.17,30.0,6.976744186046512,0,,0,,,,,,,,0.0,400 ppm,0.04,300 mL/min,300.0,,30.0,TGA,0.40 mmol/g,0.4,,,,,,,,,,,,,,,,,,,,,,,,,,qwen3-max,DAC_prompt_SCaSE
PEI40/FAU2.75_PEI40/FAU2.75_T30_Dry_TGA_400ppm,PEI40/FAU2.75,10.1016/j.micromeso.2023.112714,026.pdf-id_comprehensive_extraction.json,FAU,Zeolites,PEI,Polymeric Amines,600.0,40.0,9.30232558139535,0,,0,,,,,,,,0.0,400 ppm,0.04,300 mL/min,300.0,,30.0,TGA,0.59 mmol/g,0.59,,,,,,,,,,,,,,,,,,,,,,,,,,qwen3-max,DAC_prompt_SCaSE
PEI40/FAU5_PEI40/FAU5_T30_Dry_TGA_400ppm,PEI40/FAU5,10.1016/j.micromeso.2023.112714,026.pdf-id_comprehensive_extraction.json,FAU,Zeolites,PEI,Polymeric Amines,600.0,40.0,9.30232558139535,0,,0,,,,,,,,0.0,400 ppm,0.04,300 mL/min,300.0,,30.0,TGA,0.55 mmol/g,0.55,,,,,,,,,,,,,,,,,,,,,,,,,,qwen3-max,DAC_prompt_SCaSE
PEI40/FAU25.5_PEI40/FAU25.5_T30_Dry_TGA_400ppm,PEI40/FAU25.5,10.1016/j.micromeso.2023.112714,026.pdf-id_comprehensive_extraction.json,FAU,Zeolites,PEI,Polymeric Amines,600.0,40.0,9.30232558139535,0,,0,,,,,,,,0.0,400 ppm,0.04,300 mL/min,300.0,,30.0,TGA,0.69 mmol/g,0.69,,,,,,,,,,,,,,,,,,,,,,,,,,qwen3-max,DAC_prompt_SCaSE
PEI40/FAU99.6_PEI40/FAU99.6_T30_Dry_TGA_400ppm,PEI40/FAU99.6,10.1016/j.micromeso.2023.112714,026.pdf-id_comprehensive_extraction.json,FAU,Zeolites,PEI,Polymeric Amines,600.0,40.0,9.30232558139535,0,,0,,,,,,,,0.0,400 ppm,0.04,300 mL/min,300.0,,30.0,TGA,0.50 mmol/g,0.5,,,,,,,,,,,,,,,,,,,,,,,,,,qwen3-max,DAC_prompt_SCaSE
MSU-F_bare_MSU-F_bare_T75_TGA_pure_CO2_100mL_min,MSU-F_bare,10.1246/bcsj.20160239,027.pdf-id_comprehensive_extraction.json,MSU-F,Porous Silica Materials,0,,,,,0,,0,,562.0,2.31,15.0,458.31,2.06,17.979097117671444,0.0,100%,100.0,100 mL/min,100.0,,75.0,TGA,,,,,,,,,,,,,,,,,,,,,,,,,,,,qwen3-max,DAC_prompt_SCaSE
MSU-F_PEI_50%_MSU-F_50%PEI__T75_TGA_pure_CO2_100mL_min,MSU-F_PEI_50%,10.1246/bcsj.20160239,027.pdf-id_comprehensive_extraction.json,MSU-F,Porous Silica Materials,PEI,Polymeric Amines,1200.0,50.0,12.79,0,,0,,562.0,2.31,15.0,121.65,0.6,19.72872996300863,0.0,100%,100.0,100 mL/min,100.0,,75.0,TGA,13.08 wt%,2.98,0.33 mmol/mmol,0.33,,,,,,,,,,,,,,,,,,,,,,,,qwen3-max,DAC_prompt_SCaSE
MSU-F_PEI_50%_MSU-F_50%PEI__T40_TGA_15%_CO2_100mL_min_cycle1,MSU-F_PEI_50%,10.1246/bcsj.20160239,027.pdf-id_comprehensive_extraction.json,MSU-F,Porous Silica Materials,PEI,Polymeric Amines,1200.0,50.0,12.79,0,,0,,562.0,2.31,15.0,121.65,0.6,19.72872996300863,0.0,15%,15.0,100 mL/min,100.0,,40.0,TGA,9.74 wt%,2.22,,,,,,,,,,,N2,100.0,50.0,,,Cyclic CO2 profile,Adsorption capacity (wt%),"[[1, 9.74], [2, 8.8], [3, 7.5], [4, 6.8], [5, 6.2], [6, 5.6], [7, 5.1], [8, 4.7], [9, 4.3], [10, 4.0]]",wt%,10.0,Weight/mass profile,Weight increase after desorption (wt %),"[[1, 0.0], [2, 1.2], [3, 1.8], [4, 2.1], [5, 2.3], [6, 2.4], [7, 2.5], [8, 2.6], [9, 2.7], [10, 2.8]]","Cycle, wt%",10.0,qwen3-max,DAC_prompt_SCaSE
MSU-F_EP10_50%_MSU-F_50%EP10__T75_TGA_pure_CO2_100mL_min,MSU-F_EP10_50%,10.1246/bcsj.20160239,027.pdf-id_comprehensive_extraction.json,MSU-F,Porous Silica Materials,EP10,Polymeric Amines,,50.0,11.82,0,,0,,562.0,2.31,15.0,109.31,0.54,19.760314701308207,0.0,100%,100.0,100 mL/min,100.0,,75.0,TGA,13.91 wt%,3.17,0.37 mmol/mmol,0.37,,,,,,,,,,,,,,,,,,,,,,,,qwen3-max,DAC_prompt_SCaSE
MSU-F_EP10_50%_MSU-F_50%EP10__T40_TGA_15%_CO2_100mL_min_cycle1,MSU-F_EP10_50%,10.1246/bcsj.20160239,027.pdf-id_comprehensive_extraction.json,MSU-F,Porous Silica Materials,EP10,Polymeric Amines,,50.0,11.82,0,,0,,562.0,2.31,15.0,109.31,0.54,19.760314701308207,0.0,15%,15.0,100 mL/min,100.0,,40.0,TGA,8.01 wt%,1.82,,,,,,,,,,,N2,100.0,50.0,,,Cyclic CO2 profile,Adsorption capacity (wt%),"[[1, 8.5], [2, 8.0], [3, 7.4], [4, 6.9], [5, 6.5], [6, 6.2], [7, 6.0], [8, 5.8], [9, 5.6], [10, 5.4]]",wt%,10.0,Weight/mass profile,Weight increase after desorption (wt %),"[[1, 0.0], [2, 0.6], [3, 0.9], [4, 1.0], [5, 1.1], [6, 1.15], [7, 1.2], [8, 1.25], [9, 1.3], [10, 1.35]]","Cycle, wt%",10.0,qwen3-max,DAC_prompt_SCaSE
MSU-F_EP20_50%_MSU-F_50%EP20__T75_TGA_pure_CO2_100mL_min,MSU-F_EP20_50%,10.1246/bcsj.20160239,027.pdf-id_comprehensive_extraction.json,MSU-F,Porous Silica Materials,EP20,Polymeric Amines,,50.0,9.08,0,,0,,562.0,2.31,15.0,117.86,0.58,19.684371287968776,0.0,100%,100.0,100 mL/min,100.0,,75.0,TGA,10.15 wt%,2.31,0.36 mmol/mmol,0.36,,,,,,,,,,,,,,,,,,,,,,,,qwen3-max,DAC_prompt_SCaSE
MSU-F_EP30_50%_MSU-F_50%EP30__T75_TGA_pure_CO2_100mL_min,MSU-F_EP30_50%,10.1246/bcsj.20160239,027.pdf-id_comprehensive_extraction.json,MSU-F,Porous Silica Materials,EP30,Polymeric Amines,,50.0,9.01,0,,0,,562.0,2.31,15.0,134.08,0.6,17.89976133651551,0.0,100%,100.0,100 mL/min,100.0,,75.0,TGA,7.10 wt%,1.62,0.25 mmol/mmol,0.25,,,,,,,,,,,,,,,,,,,,,,,,qwen3-max,DAC_prompt_SCaSE
MSU-F_EP30_50%_MSU-F_50%EP30__T40_TGA_15%_CO2_100mL_min_cycle1,MSU-F_EP30_50%,10.1246/bcsj.20160239,027.pdf-id_comprehensive_extraction.json,MSU-F,Porous Silica Materials,EP30,Polymeric Amines,,50.0,9.01,0,,0,,562.0,2.31,15.0,134.08,0.6,17.89976133651551,0.0,15%,15.0,100 mL/min,100.0,,40.0,TGA,6.46 wt%,1.47,,,,,,,,,,,N2,100.0,50.0,,,Cyclic CO2 profile,Adsorption capacity (wt%),"[[1, 7.2], [2, 7.0], [3, 6.8], [4, 6.6], [5, 6.5], [6, 6.4], [7, 6.3], [8, 6.2], [9, 6.1], [10, 6.0]]",wt%,10.0,Weight/mass profile,Weight increase after desorption (wt %),"[[1, 0.0], [2, 0.3], [3, 0.4], [4, 0.45], [5, 0.5], [6, 0.5], [7, 0.5], [8, 0.48], [9, 0.45], [10, 0.4]]","Cycle, wt%",10.0,qwen3-max,DAC_prompt_SCaSE
MSU-F_EP40_50%_MSU-F_50%EP40__T75_TGA_pure_CO2_100mL_min,MSU-F_EP40_50%,10.1246/bcsj.20160239,027.pdf-id_comprehensive_extraction.json,MSU-F,Porous Silica Materials,EP40,Polymeric Amines,,50.0,7.61,0,,0,,562.0,2.31,15.0,142.1,0.7,19.704433497536947,0.0,100%,100.0,100 mL/min,100.0,,75.0,TGA,3.66 wt%,0.83,0.15 mmol/mmol,0.15,,,,,,,,,,,,,,,,,,,,,,,,qwen3-max,DAC_prompt_SCaSE
MSU-F_EP50_50%_MSU-F_50%EP50__T75_TGA_pure_CO2_100mL_min,MSU-F_EP50_50%,10.1246/bcsj.20160239,027.pdf-id_comprehensive_extraction.json,MSU-F,Porous Silica Materials,EP50,Polymeric Amines,,50.0,7.13,0,,0,,562.0,2.31,15.0,131.57,0.65,19.761343771376456,0.0,100%,100.0,100 mL/min,100.0,,75.0,TGA,1.31 wt%,0.3,0.06 mmol/mmol,0.06,,,,,,,,,,,,,,,,,,,,,,,,qwen3-max,DAC_prompt_SCaSE
MSU-F_EP60_50%_MSU-F_50%EP60__T75_TGA_pure_CO2_100mL_min,MSU-F_EP60_50%,10.1246/bcsj.20160239,027.pdf-id_comprehensive_extraction.json,MSU-F,Porous Silica Materials,EP60,Polymeric Amines,,50.0,6.9,0,,0,,562.0,2.31,15.0,121.0,0.6,19.834710743801654,0.0,100%,100.0,100 mL/min,100.0,,75.0,TGA,0.48 wt%,0.11,0.02 mmol/mmol,0.02,,,,,,,,,,,,,,,,,,,,,,,,qwen3-max,DAC_prompt_SCaSE
MCM-36_bare_MCM-36_bare_T25_TGA_pure_CO2,MCM-36_bare,10.1021/acs.iecr.5b00074,028.pdf-id_comprehensive_extraction.json,MCM-36,Porous Silica Materials,0,,,,,0,,0,,1271.0,0.377,38.4,1271.0,0.377,38.4,0.0,100 vol%,100.0,,,,25.0,TGA,1.03 mmol/g,1.03,,,,58.5,,TG Curve/ CO2 adsorption profile,CO2 uptake (mmol/g),[],"min, mmol/g","['58.5 min', '-']",,,,,,,,,,,,,,,,qwen3-max,DAC_prompt_SCaSE
MCM-36_PEI_2.7%_MCM-36_2.7%PEI_T25_TGA_pure_CO2,MCM-36_PEI_2.7%,10.1021/acs.iecr.5b00074,028.pdf-id_comprehensive_extraction.json,MCM-36,Porous Silica Materials,PEI,Polymeric Amines,800.0,2.7,0.6279069767441862,0,,0,,765.0,0.199,18.0,14.1,0.025,18.1,0.0,100 vol%,100.0,,,,25.0,TGA,0.323 mmol/g,0.323,,,,309.0,,TG Curve/ CO2 adsorption profile,CO2 uptake (mmol/g),[],"min, mmol/g","['309 min', '-']",,,,,,,,,,,,,,,,qwen3-max,DAC_prompt_SCaSE
MCM-36_PEI_3.7%_MCM-36_3.72%PEI_T25_TGA_pure_CO2,MCM-36_PEI_3.7%,10.1021/acs.iecr.5b00074,028.pdf-id_comprehensive_extraction.json,MCM-36,Porous Silica Materials,PEI,Polymeric Amines,800.0,3.72,0.8651162790697675,0,,0,,765.0,0.199,18.0,21.7,0.062,18.1,0.0,100 vol%,100.0,,,,25.0,TGA,0.494 mmol/g,0.494,,,,296.0,,TG Curve/ CO2 adsorption profile,CO2 uptake (mmol/g),[],"min, mmol/g","['296 min', '-']",,,,,,,,,,,,,,,,qwen3-max,DAC_prompt_SCaSE
