Repository: qingguang0309/BO4DAC

# AI-Driven Catalyst Optimization System

An advanced AI system for optimizing catalyst formulations for CO2 capture using Bayesian optimization and machine learning techniques.

## Features

- **Bayesian Optimization**: Advanced optimization algorithm to suggest the next best catalyst formulations to test
- **Uncertainty Quantification**: Provides confidence intervals for predictions
- **Expected Improvement**: Quantifies the potential improvement of suggested formulations
- **Web Interface**: Intuitive web-based interface for easy interaction
- **Real-time Visualization**: Interactive charts showing optimization progress

File: data/historical_experiments.csv (part 6 of 12)
Record_ID,Material_ID,DOI,Source_File,Support,Support_Type,Amine_1_or_Additive_1,Amine_Type,MW_Mn_g_mol,Organic_Content_pct,N_Content_mmol_g,Amine_2_or_Additive_2,Amine_2_or_Additive_2_Type,Amine_3_or_Additive_3,Amine_3_or_Additive_3_Type,BET_Bare_Surface_Area_m2_g,Bare_Pore_Volume_cm3_g,Average_Bare_Pore_Diameter_nm,BET_Surface_Area_m2_g,Pore_Volume_cm3_g,Average_Pore_Diameter_nm,Relative_Humidity_pct,CO2_Concentration,CO2_Concentration_vol_pct,Flow_Rate,Flow_Rate_mL_min,Interfering_Gases,Adsorption_Temperature_C,CO2_Test_Method,CO2_Capacity,CO2_Capacity_mmol_g,Amine_Efficiency,Amine_Efficiency_mmol_mmol,Heat_of_Adsorption_kJ_mol,Time_to_Half_Saturation,Time_to_90_Saturation,Kinetic_name,Kinetic_label,Kinetic_values,Kinetic_units,Kinetic_percent_saturation,Desorption_Gas,Desorption_Temperature_C,Desorption_Time,Weight_Loss_Stability_pct,Capacity_Loss_Stability_pct,Cycle_1_name,Cycle_1_label,Cycle_1_values,Cycle_1_units,Cycle_1_max_cycle,Cycle_2_name,Cycle_2_label,Cycle_2_values,Cycle_2_units,Cycle_2_max_cycle,Model_Name,Prompt_Name
MCM-36_PEI_3.8%_MCM-36_3.85%PEI_T25_TGA_pure_CO2,MCM-36_PEI_3.8%,10.1021/acs.iecr.5b00074,028.pdf-id_comprehensive_extraction.json,MCM-36,Porous Silica Materials,PEI,Polymeric Amines,800.0,3.85,0.8953488372093024,0,,0,,765.0,0.199,18.0,28.8,0.05,16.1,0.0,100 vol%,100.0,,,,25.0,TGA,0.466 mmol/g,0.466,,,,233.0,,TG Curve/ CO2 adsorption profile,CO2 uptake (mmol/g),[],"min, mmol/g","['233 min', '-']",,,,,,,,,,,,,,,,qwen3-max,DAC_prompt_SCaSE
MCM-36_PEI_7.5%_MCM-36_7.52%PEI_T25_TGA_pure_CO2,MCM-36_PEI_7.5%,10.1021/acs.iecr.5b00074,028.pdf-id_comprehensive_extraction.json,MCM-36,Porous Silica Materials,PEI,Polymeric Amines,800.0,7.52,1.7488372093023254,0,,0,,765.0,0.199,18.0,18.6,0.132,20.3,0.0,100 vol%,100.0,,,,25.0,TGA,0.616 mmol/g,0.616,,,,720.0,,TG Curve/ CO2 adsorption profile,CO2 uptake (mmol/g),[],"min, mmol/g","['720 min', '-']",,,,,,,,,,,,,,,,qwen3-max,DAC_prompt_SCaSE
MCM-36_PEI_14.5%_MCM-36_14.5%PEI_T25_TGA_pure_CO2,MCM-36_PEI_14.5%,10.1021/acs.iecr.5b00074,028.pdf-id_comprehensive_extraction.json,MCM-36,Porous Silica Materials,PEI,Polymeric Amines,800.0,14.5,3.372093023255814,0,,0,,506.0,0.178,20.4,5.0,0.098,18.1,0.0,100 vol%,100.0,,,,25.0,TGA,0.218 mmol/g,0.218,,,,559.0,,TG Curve/ CO2 adsorption profile,CO2 uptake (mmol/g),[],"min, mmol/g","['559 min', '-']",,,,,,,,,,,,,,,,qwen3-max,DAC_prompt_SCaSE
MCM-36_PEI_16.3%_MCM-36_16.3%PEI_T25_TGA_pure_CO2,MCM-36_PEI_16.3%,10.1021/acs.iecr.5b00074,028.pdf-id_comprehensive_extraction.json,MCM-36,Porous Silica Materials,PEI,Polymeric Amines,800.0,16.3,3.790697674418605,0,,0,,506.0,0.178,20.4,4.18,0.052,16.1,0.0,100 vol%,100.0,,,,25.0,TGA,0.266 mmol/g,0.266,,,,559.0,,TG Curve/ CO2 adsorption profile,CO2 uptake (mmol/g),[],"min, mmol/g","['559 min', '-']",,,,,,,,,,,,,,,,qwen3-max,DAC_prompt_SCaSE
PME_PEI_20%_PME_20%PEI__T25_TGA_Dry_400ppmCO2,PME_PEI_20%,10.1002/cssc.202301234,029.pdf-id_comprehensive_extraction.json,PME,Porous Silica Materials,PEI,Polymeric Amines,800.0,16.0,3.7209302325581395,0,,0,,350.0,0.99,8.3,232.0,0.6,8.0,0.0,400 ppm,0.04,400 mL/min,400.0,,25.0,TGA,1.25 mmol/g,1.25,6.2 mmol/gPEI,6.2,,,,,,,,,N2,90.0,1.0,,,,,,,,,,,,,qwen3-max,DAC_prompt_SCaSE
PME_PEI_30%_PME_30%PEI__T25_TGA_Dry_400ppmCO2,PME_PEI_30%,10.1002/cssc.202301234,029.pdf-id_comprehensive_extraction.json,PME,Porous Silica Materials,PEI,Polymeric Amines,800.0,27.0,6.279069767441861,0,,0,,350.0,0.99,8.3,126.0,0.36,8.0,0.0,400 ppm,0.04,400 mL/min,400.0,,25.0,TGA,1.57 mmol/g,1.57,5.8 mmol/gPEI,5.8,,,,,,,,,N2,90.0,1.0,,,,,,,,,,,,,qwen3-max,DAC_prompt_SCaSE
PME_PEI_40%_PME_40%PEI__T25_TGA_Dry_400ppmCO2,PME_PEI_40%,10.1002/cssc.202301234,029.pdf-id_comprehensive_extraction.json,PME,Porous Silica Materials,PEI,Polymeric Amines,800.0,40.0,9.30232558139535,0,,0,,350.0,0.99,8.3,58.0,0.18,8.4,0.0,400 ppm,0.04,400 mL/min,400.0,,25.0,TGA,2.16 mmol/g,2.16,5.4 mmol/gPEI,5.4,,175.0,190.0,Fixed-Bed Breakthrough Testing,C/C0,"[[0, 0.0], [50, 0.0], [100, 0.0], [125, 0.1], [150, 0.4], [175, 0.8], [190, 0.95], [200, 1.0], [225, 1.0], [250, 1.0]]","s/mg, dimensionless","[175, 190]",N2,90.0,1.0,,,,,,,,,,,,,qwen3-max,DAC_prompt_SCaSE
PME_PEI_40%_PME_40%PEI__T25_BTC_Humid64%_400ppmCO2,PME_PEI_40%,10.1002/cssc.202301234,029.pdf-id_comprehensive_extraction.json,PME,Porous Silica Materials,PEI,Polymeric Amines,800.0,40.0,9.30232558139535,0,,0,,350.0,0.99,8.3,58.0,0.18,8.4,64.0,400 ppm,0.04,400 mL/min,400.0,,25.0,BTC,2.92 mmol/g,2.92,7.31 mmol/gPEI,7.31,,190.0,200.0,Fixed-Bed Breakthrough Testing,C/C0,"[[0, 0.0], [50, 0.0], [100, 0.0], [125, 0.0], [150, 0.0], [175, 0.2], [190, 0.6], [200, 0.9], [225, 1.0], [250, 1.0]]","s/mg, dimensionless","[190, 200]",N2,90.0,1.0,,,Cyclic CO2 profile,CO2 Uptake (mmol/g material),"[[1, 2.95], [2, 2.94], [3, 2.94], [4, 2.93], [5, 2.93], [6, 2.92], [7, 2.92], [8, 2.91], [9, 2.91], [10, 2.9], [11, 2.9], [12, 2.89], [13, 2.89], [14, 2.88], [15, 2.88], [16, 2.87], [17, 2.87], [18, 2.86], [19, 2.86], [20, 2.85]]",,20.0,,,,,,qwen3-max,DAC_prompt_SCaSE
PME_PEI_40%_PME_40%PEI__T25_BTC_Humid0%_400ppmCO2,PME_PEI_40%,10.1002/cssc.202301234,029.pdf-id_comprehensive_extraction.json,PME,Porous Silica Materials,PEI,Polymeric Amines,800.0,40.0,9.30232558139535,0,,0,,350.0,0.99,8.3,58.0,0.18,8.4,0.0,400 ppm,0.04,400 mL/min,400.0,,25.0,BTC,2.2 mmol/g,2.2,6.0 mmol/gPEI,6.0,,,,,,,,,N2,90.0,1.0,,,,,,,,,,,,,qwen3-max,DAC_prompt_SCaSE
PME_PEI_40%_PME_40%PEI__T25_BTC_Humid10%_400ppmCO2,PME_PEI_40%,10.1002/cssc.202301234,029.pdf-id_comprehensive_extraction.json,PME,Porous Silica Materials,PEI,Polymeric Amines,800.0,40.0,9.30232558139535,0,,0,,350.0,0.99,8.3,58.0,0.18,8.4,10.0,400 ppm,0.04,400 mL/min,400.0,,25.0,BTC,2.3 mmol/g,2.3,6.2 mmol/gPEI,6.2,,,,,,,,,N2,90.0,1.0,,,,,,,,,,,,,qwen3-max,DAC_prompt_SCaSE
PME_PEI_40%_PME_40%PEI__T25_BTC_Humid20%_400ppmCO2,PME_PEI_40%,10.1002/cssc.202301234,029.pdf-id_comprehensive_extraction.json,PME,Porous Silica Materials,PEI,Polymeric Amines,800.0,40.0,9.30232558139535,0,,0,,350.0,0.99,8.3,58.0,0.18,8.4,20.0,400 ppm,0.04,400 mL/min,400.0,,25.0,BTC,2.4 mmol/g,2.4,6.5 mmol/gPEI,6.5,,,,,,,,,N2,90.0,1.0,,,,,,,,,,,,,qwen3-max,DAC_prompt_SCaSE
PME_PEI_40%_PME_40%PEI__T25_BTC_Humid30%_400ppmCO2,PME_PEI_40%,10.1002/cssc.202301234,029.pdf-id_comprehensive_extraction.json,PME,Porous Silica Materials,PEI,Polymeric Amines,800.0,40.0,9.30232558139535,0,,0,,350.0,0.99,8.3,58.0,0.18,8.4,30.0,400 ppm,0.04,400 mL/min,400.0,,25.0,BTC,2.5 mmol/g,2.5,6.8 mmol/gPEI,6.8,,,,,,,,,N2,90.0,1.0,,,,,,,,,,,,,qwen3-max,DAC_prompt_SCaSE
PME_PEI_40%_PME_40%PEI__T25_BTC_Humid40%_400ppmCO2,PME_PEI_40%,10.1002/cssc.202301234,029.pdf-id_comprehensive_extraction.json,PME,Porous Silica Materials,PEI,Polymeric Amines,800.0,40.0,9.30232558139535,0,,0,,350.0,0.99,8.3,58.0,0.18,8.4,40.0,400 ppm,0.04,400 mL/min,400.0,,25.0,BTC,2.6 mmol/g,2.6,7.0 mmol/gPEI,7.0,,,,,,,,,N2,90.0,1.0,,,,,,,,,,,,,qwen3-max,DAC_prompt_SCaSE
PME_PEI_40%_PME_40%PEI__T25_BTC_Humid50%_400ppmCO2,PME_PEI_40%,10.1002/cssc.202301234,029.pdf-id_comprehensive_extraction.json,PME,Porous Silica Materials,PEI,Polymeric Amines,800.0,40.0,9.30232558139535,0,,0,,350.0,0.99,8.3,58.0,0.18,8.4,50.0,400 ppm,0.04,400 mL/min,400.0,,25.0,BTC,2.7 mmol/g,2.7,7.2 mmol/gPEI,7.2,,,,,,,,,N2,90.0,1.0,,,,,,,,,,,,,qwen3-max,DAC_prompt_SCaSE
PME_PEI_40%_PME_40%PEI__T25_BTC_Humid60%_400ppmCO2,PME_PEI_40%,10.1002/cssc.202301234,029.pdf-id_comprehensive_extraction.json,PME,Porous Silica Materials,PEI,Polymeric Amines,800.0,40.0,9.30232558139535,0,,0,,350.0,0.99,8.3,58.0,0.18,8.4,60.0,400 ppm,0.04,400 mL/min,400.0,,25.0,BTC,2.8 mmol/g,2.8,7.4 mmol/gPEI,7.4,,,,,,,,,N2,90.0,1.0,,,,,,,,,,,,,qwen3-max,DAC_prompt_SCaSE
PME_PEI_40%_PME_40%PEI__T25_BTC_Humid70%_400ppmCO2,PME_PEI_40%,10.1002/cssc.202301234,029.pdf-id_comprehensive_extraction.json,PME,Porous Silica Materials,PEI,Polymeric Amines,800.0,40.0,9.30232558139535,0,,0,,350.0,0.99,8.3,58.0,0.18,8.4,70.0,400 ppm,0.04,400 mL/min,400.0,,25.0,BTC,2.9 mmol/g,2.9,7.5 mmol/gPEI,7.5,,,,,,,,,N2,90.0,1.0,,,,,,,,,,,,,qwen3-max,DAC_prompt_SCaSE
PME_PEI_40%_PME_40%PEI__T25_BTC_Humid80%_400ppmCO2,PME_PEI_40%,10.1002/cssc.202301234,029.pdf-id_comprehensive_extraction.json,PME,Porous Silica Materials,PEI,Polymeric Amines,800.0,40.0,9.30232558139535,0,,0,,350.0,0.99,8.3,58.0,0.18,8.4,80.0,400 ppm,0.04,400 mL/min,400.0,,25.0,BTC,2.95 mmol/g,2.95,7.6 mmol/gPEI,7.6,,,,,,,,,N2,90.0,1.0,,,,,,,,,,,,,qwen3-max,DAC_prompt_SCaSE
PME_PEI_40%_PME_40%PEI__T25_BTC_Humid90%_400ppmCO2,PME_PEI_40%,10.1002/cssc.202301234,029.pdf-id_comprehensive_extraction.json,PME,Porous Silica Materials,PEI,Polymeric Amines,800.0,40.0,9.30232558139535,0,,0,,350.0,0.99,8.3,58.0,0.18,8.4,90.0,400 ppm,0.04,400 mL/min,400.0,,25.0,BTC,2.95 mmol/g,2.95,7.6 mmol/gPEI,7.6,,,,,,,,,N2,90.0,1.0,,,,,,,,,,,,,qwen3-max,DAC_prompt_SCaSE
PME_PEI_40%_PME_40%PEI__T25_BTC_Dry_400ppmCO2_CycleTest,PME_PEI_40%,10.1002/cssc.202301234,029.pdf-id_comprehensive_extraction.json,PME,Porous Silica Materials,PEI,Polymeric Amines,800.0,40.0,9.30232558139535,0,,0,,350.0,0.99,8.3,58.0,0.18,8.4,0.0,400 ppm,0.04,400 mL/min,400.0,,25.0,BTC,2.08 mmol/g,2.08,,,,,,,,,,,N2,90.0,1.0,,4.6,Cyclic CO2 profile,CO2 Uptake (mmol/g material),"[[1, 2.08], [2, 2.07], [3, 2.07], [4, 2.07], [5, 2.07], [6, 2.06], [7, 2.06], [8, 2.06], [9, 2.06], [10, 2.06], [11, 2.05], [12, 2.05], [13, 2.05], [14, 2.05], [15, 2.04], [16, 2.04], [17, 2.04], [18, 2.03], [19, 2.02], [20, 2.01]]",,20.0,,,,,,qwen3-max,DAC_prompt_SCaSE
PME_PEI_40%_PME_40%PEI__T25_BTC_Humid64%_400ppmCO2_CycleTest,PME_PEI_40%,10.1002/cssc.202301234,029.pdf-id_comprehensive_extraction.json,PME,Porous Silica Materials,PEI,Polymeric Amines,800.0,40.0,9.30232558139535,0,,0,,350.0,0.99,8.3,58.0,0.18,8.4,64.0,400 ppm,0.04,400 mL/min,400.0,,25.0,BTC,2.86 mmol/g,2.86,,,,,,,,,,,N2,90.0,1.0,,2.0,Cyclic CO2 profile,CO2 Uptake (mmol/g material),"[[1, 2.95], [2, 2.94], [3, 2.94], [4, 2.93], [5, 2.93], [6, 2.92], [7, 2.92], [8, 2.91], [9, 2.91], [10, 2.9], [11, 2.9], [12, 2.89], [13, 2.89], [14, 2.88], [15, 2.88], [16, 2.87], [17, 2.87], [18, 2.86], [19, 2.86], [20, 2.85]]",,20.0,,,,,,qwen3-max,DAC_prompt_SCaSE
PME_PEI_50%_PME_50%PEI__T25_TGA_Dry_400ppmCO2,PME_PEI_50%,10.1002/cssc.202301234,029.pdf-id_comprehensive_extraction.json,PME,Porous Silica Materials,PEI,Polymeric Amines,800.0,47.0,10.930232558139535,0,,0,,350.0,0.99,8.3,2.0,0.01,20.0,0.0,400 ppm,0.04,400 mL/min,400.0,,25.0,TGA,2.02 mmol/g,2.02,4.3 mmol/gPEI,4.3,,,,,,,,,N2,90.0,1.0,,,,,,,,,,,,,qwen3-max,DAC_prompt_SCaSE
MCF_TEPA_70%_MCF_70%TEPA_bare_T40C_TGA_100kPa,MCF_TEPA_70%,10.1021/acsomega.0c01515,030.pdf-id_comprehensive_extraction.json,MCF,Porous Silica Materials,TEPA,Small-Molecule Polyamines,189.3,70.0,16.27906976744186,0,,0,,272.0,1.54,28.0,4.26,0.01,9.389671361502348,0.0,100 kPa,100.0,,,,40.0,TGA,4.17 mmol/g,4.17,0.28 mol CO2/mol N,0.28,104.0,,,,,,,,,,,,,,,,,,,,,,,qwen3-max,DAC_prompt_SCaSE
MCF_TEPA_70%_MCF_70%TEPA_bare_T50C_isotherm_100kPa,MCF_TEPA_70%,10.1021/acsomega.0c01515,030.pdf-id_comprehensive_extraction.json,MCF,Porous Silica Materials,TEPA,Small-Molecule Polyamines,189.3,70.0,16.27906976744186,0,,0,,272.0,1.54,28.0,4.26,0.01,9.389671361502348,0.0,100 kPa,100.0,,,,50.0,BTC,5.25 mmol/g,5.25,,,,,,,,,,,,,,,,,,,,,,,,,,qwen3-max,DAC_prompt_SCaSE
MCF_TEPA_70%_MCF_70%TEPA_bare_T70C_isotherm_100kPa,MCF_TEPA_70%,10.1021/acsomega.0c01515,030.pdf-id_comprehensive_extraction.json,MCF,Porous Silica Materials,TEPA,Small-Molecule Polyamines,189.3,70.0,16.27906976744186,0,,0,,272.0,1.54,28.0,4.26,0.01,9.389671361502348,0.0,100 kPa,100.0,,,,70.0,BTC,5.20 mmol/g,5.2,,,,,,,,,,,,,,,,,,,,,,,,,,qwen3-max,DAC_prompt_SCaSE
MCF_TEPA_60%-DEA_10%_MCF_60%TEPA-10%DEA_bare_T40C_TGA_100kPa,MCF_TEPA_60%-DEA_10%,10.1021/acsomega.0c01515,030.pdf-id_comprehensive_extraction.json,MCF,Porous Silica Materials,TEPA,Small-Molecule Polyamines,189.3,60.0,13.953488372093023,DEA,Small-Molecule Polyamines,0,,272.0,1.54,28.0,3.11,0.004,5.144694533762058,0.0,100 kPa,100.0,,,,40.0,TGA,4.42 mmol/g,4.42,0.30 mol CO2/mol N,0.3,96.0,,,,,,,,,,,,,,,,,,,,,,,qwen3-max,DAC_prompt_SCaSE
MCF_TEPA_50%-DEA_20%_MCF_50%TEPA-20%DEA_bare_T40C_TGA_100kPa,MCF_TEPA_50%-DEA_20%,10.1021/acsomega.0c01515,030.pdf-id_comprehensive_extraction.json,MCF,Porous Silica Materials,TEPA,Small-Molecule Polyamines,189.3,50.0,11.627906976744187,DEA,Small-Molecule Polyamines,0,,272.0,1.54,28.0,4.29,0.012,11.188811188811188,0.0,100 kPa,100.0,,,,40.0,TGA,5.12 mmol/g,5.12,0.37 mol CO2/mol N,0.37,81.0,,,,,,,,,,,,,,,,,,,,,,,qwen3-max,DAC_prompt_SCaSE
MCF_TEPA_40%-DEA_30%_MCF_40%TEPA-30%DEA_bare_T40C_TGA_100kPa,MCF_TEPA_40%-DEA_30%,10.1021/acsomega.0c01515,030.pdf-id_comprehensive_extraction.json,MCF,Porous Silica Materials,TEPA,Small-Molecule Polyamines,189.3,40.0,9.30232558139535,DEA,Small-Molecule Polyamines,0,,272.0,1.54,28.0,4.47,0.012,10.738255033557047,0.0,100 kPa,100.0,,,,40.0,TGA,5.62 mmol/g,5.62,0.47 mol CO2/mol N,0.47,80.0,,,,,,,,,,,,,,,,,,,,,,,qwen3-max,DAC_prompt_SCaSE
MCF_TEPA_40%-DEA_30%_MCF_40%TEPA-30%DEA_bare_T50C_isotherm_100kPa,MCF_TEPA_40%-DEA_30%,10.1021/acsomega.0c01515,030.pdf-id_comprehensive_extraction.json,MCF,Porous Silica Materials,TEPA,Small-Molecule Polyamines,189.3,40.0,9.30232558139535,DEA,Small-Molecule Polyamines,0,,272.0,1.54,28.0,4.47,0.012,10.738255033557047,0.0,100 kPa,100.0,,,,50.0,BTC,5.91 mmol/g,5.91,,,,100.0,150.0,Fixed-Bed Breakthrough Testing,C/C₀,"[[0, 0.0], [50, 0.85], [100, 0.98], [150, 1.0], [175, 1.0], [200, 1.0], [225, 1.0], [250, 1.0], [300, 1.0], [600, 1.0]]","min, dimensionless","['100', '150']",,,,,,Cyclic CO2 profile,Uptake (mmol/g),"[[1, 5.86], [2, 5.86], [3, 5.86], [4, 5.86], [5, 5.86]]",,5.0,,,,,,qwen3-max,DAC_prompt_SCaSE
MCF_TEPA_40%-DEA_30%_MCF_40%TEPA-30%DEA_bare_T50C_isotherm_15kPa,MCF_TEPA_40%-DEA_30%,10.1021/acsomega.0c01515,030.pdf-id_comprehensive_extraction.json,MCF,Porous Silica Materials,TEPA,Small-Molecule Polyamines,189.3,40.0,9.30232558139535,DEA,Small-Molecule Polyamines,0,,272.0,1.54,28.0,4.47,0.012,10.738255033557047,0.0,15 kPa,15.0,,,,50.0,BTC,5.11 mmol/g,5.11,,,,,,,,,,,,,,,,,,,,,,,,,,qwen3-max,DAC_prompt_SCaSE
MCF_TEPA_40%-DEA_30%_MCF_40%TEPA-30%DEA_bare_T40C_working_10kPa,MCF_TEPA_40%-DEA_30%,10.1021/acsomega.0c01515,030.pdf-id_comprehensive_extraction.json,MCF,Porous Silica Materials,TEPA,Small-Molecule Polyamines,189.3,40.0,9.30232558139535,DEA,Small-Molecule Polyamines,0,,272.0,1.54,28.0,4.47,0.012,10.738255033557047,0.0,10 kPa,10.0,,,,40.0,BTC,3.35 mmol/g,3.35,,,,,,,,,,,,,,,,,,,,,,,,,,qwen3-max,DAC_prompt_SCaSE
MCF_TEPA_40%-DEA_30%_MCF_40%TEPA-30%DEA_bare_T40C_working_15kPa,MCF_TEPA_40%-DEA_30%,10.1021/acsomega.0c01515,030.pdf-id_comprehensive_extraction.json,MCF,Porous Silica Materials,TEPA,Small-Molecule Polyamines,189.3,40.0,9.30232558139535,DEA,Small-Molecule Polyamines,0,,272.0,1.54,28.0,4.47,0.012,10.738255033557047,0.0,15 kPa,15.0,,,,40.0,BTC,3.47 mmol/g,3.47,,,,,,,,,,,,,,,,,,,,,,,,,,qwen3-max,DAC_prompt_SCaSE
MCF_TEPA_40%-DEA_30%_MCF_40%TEPA-30%DEA_bare_T40C_working_20kPa,MCF_TEPA_40%-DEA_30%,10.1021/acsomega.0c01515,030.pdf-id_comprehensive_extraction.json,MCF,Porous Silica Materials,TEPA,Small-Molecule Polyamines,189.3,40.0,9.30232558139535,DEA,Small-Molecule Polyamines,0,,272.0,1.54,28.0,4.47,0.012,10.738255033557047,0.0,20 kPa,20.0,,,,40.0,BTC,3.66 mmol/g,3.66,,,,,,,,,,,,,,,,,,,,,,,,,,qwen3-max,DAC_prompt_SCaSE
MCF_TEPA_40%-DEA_30%_MCF_40%TEPA-30%DEA_bare_T50C_cyclic_stability,MCF_TEPA_40%-DEA_30%,10.1021/acsomega.0c01515,030.pdf-id_comprehensive_extraction.json,MCF,Porous Silica Materials,TEPA,Small-Molecule Polyamines,189.3,40.0,9.30232558139535,DEA,Small-Molecule Polyamines,0,,272.0,1.54,28.0,4.47,0.012,10.738255033557047,0.0,100 kPa,100.0,,,,50.0,TGA,5.4 mmol/g,5.4,,,,,,,,,,,N2,80.0,50.0,,8.0,Cyclic CO2 profile,CO₂ uptake (mmol/g),"[[1, 5.48], [2, 5.45], [3, 5.47], [4, 5.46], [5, 5.44], [6, 5.43], [7, 5.42], [8, 5.41], [9, 5.4], [10, 5.39]]",,10.0,,,,,,qwen3-max,DAC_prompt_SCaSE
MCF_TEPA_30%-DEA_40%_MCF_30%TEPA-40%DEA_bare_T40C_TGA_100kPa,MCF_TEPA_30%-DEA_40%,10.1021/acsomega.0c01515,030.pdf-id_comprehensive_extraction.json,MCF,Porous Silica Materials,TEPA,Small-Molecule Polyamines,189.3,30.0,6.976744186046512,DEA,Small-Molecule Polyamines,0,,272.0,1.54,28.0,3.42,0.002,2.3391812865497075,0.0,100 kPa,100.0,,,,40.0,TGA,5.32 mmol/g,5.32,0.48 mol CO2/mol N,0.48,77.0,,,,,,,,,,,,,,,,,,,,,,,qwen3-max,DAC_prompt_SCaSE
MCF_TEPA_20%-DEA_50%_MCF_20%TEPA-50%DEA_bare_T40C_TGA_100kPa,MCF_TEPA_20%-DEA_50%,10.1021/acsomega.0c01515,030.pdf-id_comprehensive_extraction.json,MCF,Porous Silica Materials,TEPA,Small-Molecule Polyamines,189.3,20.0,4.651162790697675,DEA,Small-Molecule Polyamines,0,,272.0,1.54,28.0,4.39,0.008,7.289293849658315,0.0,100 kPa,100.0,,,,40.0,TGA,4.76 mmol/g,4.76,0.51 mol CO2/mol N,0.51,72.0,,,,,,,,,,,,,,,,,,,,,,,qwen3-max,DAC_prompt_SCaSE
MCF_TEPA_20%-DEA_50%_MCF_20%TEPA-50%DEA_bare_T30C_isotherm_100kPa,MCF_TEPA_20%-DEA_50%,10.1021/acsomega.0c01515,030.pdf-id_comprehensive_extraction.json,MCF,Porous Silica Materials,TEPA,Small-Molecule Polyamines,189.3,20.0,4.651162790697675,DEA,Small-Molecule Polyamines,0,,272.0,1.54,28.0,4.39,0.008,7.289293849658315,0.0,100 kPa,100.0,,,,30.0,BTC,3.85 mmol/g,3.85,,,,,,,,,,,,,,,,,,,,,,,,,,qwen3-max,DAC_prompt_SCaSE
MCF_TEPA_10%-DEA_60%_MCF_10%TEPA-60%DEA_bare_T40C_TGA_100kPa,MCF_TEPA_10%-DEA_60%,10.1021/acsomega.0c01515,030.pdf-id_comprehensive_extraction.json,MCF,Porous Silica Materials,TEPA,Small-Molecule Polyamines,189.3,10.0,2.3255813953488373,DEA,Small-Molecule Polyamines,0,,272.0,1.54,28.0,5.05,0.006,4.752475247524752,0.0,100 kPa,100.0,,,,40.0,TGA,4.20 mmol/g,4.2,0.54 mol CO2/mol N,0.54,68.0,,,,,,,,,,,,,,,,,,,,,,,qwen3-max,DAC_prompt_SCaSE
MCF_DEA_70%_MCF_70%DEA_bare_T40C_TGA_100kPa,MCF_DEA_70%,10.1021/acsomega.0c01515,030.pdf-id_comprehensive_extraction.json,MCF,Porous Silica Materials,DEA,Small-Molecule Polyamines,105.14,70.0,16.27906976744186,0,,0,,272.0,1.54,28.0,5.55,0.019,13.693693693693694,0.0,100 kPa,100.0,,,,40.0,TGA,3.38 mmol/g,3.38,0.53 mol CO2/mol N,0.53,68.0,,,,,,,,,,,,,,,,,,,,,,,qwen3-max,DAC_prompt_SCaSE
MCF_DEA_70%_MCF_70%DEA_bare_T40C_working_10kPa,MCF_DEA_70%,10.1021/acsomega.0c01515,030.pdf-id_comprehensive_extraction.json,MCF,Porous Silica Materials,DEA,Small-Molecule Polyamines,105.14,70.0,16.27906976744186,0,,0,,272.0,1.54,28.0,5.55,0.019,13.693693693693694,0.0,10 kPa,10.0,,,,40.0,BTC,2.23 mmol/g,2.23,,,,,,,,,,,,,,,,,,,,,,,,,,qwen3-max,DAC_prompt_SCaSE
MCF_DEA_70%_MCF_70%DEA_bare_T40C_working_15kPa,MCF_DEA_70%,10.1021/acsomega.0c01515,030.pdf-id_comprehensive_extraction.json,MCF,Porous Silica Materials,DEA,Small-Molecule Polyamines,105.14,70.0,16.27906976744186,0,,0,,272.0,1.54,28.0,5.55,0.019,13.693693693693694,0.0,15 kPa,15.0,,,,40.0,BTC,2.34 mmol/g,2.34,,,,,,,,,,,,,,,,,,,,,,,,,,qwen3-max,DAC_prompt_SCaSE
MCF_DEA_70%_MCF_70%DEA_bare_T40C_working_20kPa,MCF_DEA_70%,10.1021/acsomega.0c01515,030.pdf-id_comprehensive_extraction.json,MCF,Porous Silica Materials,DEA,Small-Molecule Polyamines,105.14,70.0,16.27906976744186,0,,0,,272.0,1.54,28.0,5.55,0.019,13.693693693693694,0.0,20 kPa,20.0,,,,40.0,BTC,2.46 mmol/g,2.46,,,,,,,,,,,,,,,,,,,,,,,,,,qwen3-max,DAC_prompt_SCaSE
MCF_bare_MCF_bare_T40C_TGA_100kPa,MCF_bare,10.1021/acsomega.0c01515,030.pdf-id_comprehensive_extraction.json,MCF,Porous Silica Materials,0,,,,,0,,0,,272.0,1.54,28.0,272.0,1.54,28.0,0.0,100 kPa,100.0,,,,40.0,TGA,0.33 mmol/g,0.33,ND,,11.0,,,,,,,,,,,,,,,,,,,,,,,qwen3-max,DAC_prompt_SCaSE
KIT-1-C_bare_KIT-1-C_bare_pure_CO2_25C_TGA,KIT-1-C_bare,-,031.pdf-id_comprehensive_extraction.json,KIT-1-C,Porous Silica Materials,0,,,,,0,,0,,1171.5,1.1,3.3,,,,0.0,100%,100.0,30 mL/min,30.0,,25.0,TGA,0.42 mmol/g,0.42,,,,0.75,1.07,TG Curve/ CO2 adsorption profile,Adsorption capacity (mmol/g),"[[0.0, 0.0], [0.1, 0.02], [0.2, 0.05], [0.3, 0.12], [0.4, 0.25], [0.5, 0.45], [0.6, 0.75], [0.7, 1.1], [0.8, 1.5], [0.9, 1.9], [1.0, 2.2], [1.1, 2.4], [1.2, 2.5], [1.3, 2.55], [1.4, 2.58], [1.5, 2.6]]","Time (min), Adsorption capacity (mmol/g)","['-', '-']",,,,,,,,,,,,,,,,qwen3-max,DAC_prompt_SCaSE
KIT-1-W_bare_KIT-1-W_bare_pure_CO2_25C_TGA,KIT-1-W_bare,-,031.pdf-id_comprehensive_extraction.json,KIT-1-W,Porous Silica Materials,0,,,,,0,,0,,144.9,0.16,5.1,,,,0.0,100%,100.0,30 mL/min,30.0,,25.0,TGA,0.77 mmol/g,0.77,,,,3.391304347826086,13.050000000000002,TG Curve/ CO2 adsorption profile,Adsorption capacity (mmol·g⁻¹),"[[0, 0.0], [3, 0.45], [6, 0.68], [9, 0.78], [12, 0.85], [15, 0.89], [18, 0.92], [21, 0.94], [24, 0.95], [30, 0.96]]","Time (min), Adsorption capacity (mmol·g⁻¹)","['-', '-']",,,,,,,,,,,,,,,,qwen3-max,DAC_prompt_SCaSE
KIT-1-C_TEPA_10%_KIT-1-C_10%TEPA__pure_CO2_25C_TGA,KIT-1-C_TEPA_10%,-,031.pdf-id_comprehensive_extraction.json,KIT-1-C,Porous Silica Materials,TEPA,Small-Molecule Polyamines,189.3,14.0,3.255813953488372,0,,0,,1171.5,1.1,3.3,187.2,0.22,7.0,0.0,100%,100.0,30 mL/min,30.0,,25.0,TGA,0.83 mmol/g,0.83,,,,0.8025,1.0690000000000002,TG Curve/ CO2 adsorption profile,Adsorption capacity (mmol/g),"[[0.0, 0.0], [0.1, 0.01], [0.2, 0.03], [0.3, 0.08], [0.4, 0.18], [0.5, 0.35], [0.6, 0.65], [0.7, 1.05], [0.8, 1.6], [0.9, 2.2], [1.0, 2.7], [1.1, 3.0], [1.2, 3.15], [1.3, 3.2], [1.4, 3.22], [1.5, 3.23]]","Time (min), Adsorption capacity (mmol/g)","['-', '-']",,,,,,,,,,,,,,,,qwen3-max,DAC_prompt_SCaSE
KIT-1-W_TEPA_10%_KIT-1-W_10%TEPA__pure_CO2_25C_TGA,KIT-1-W_TEPA_10%,-,031.pdf-id_comprehensive_extraction.json,KIT-1-W,Porous Silica Materials,TEPA,Small-Molecule Polyamines,189.3,13.0,3.0232558139534884,0,,0,,144.9,0.16,5.1,22.0,0.1,10.7,0.0,100%,100.0,30 mL/min,30.0,,25.0,TGA,1.06 mmol/g,1.06,,,,1.7647058823529411,6.071428571428568,TG Curve/ CO2 adsorption profile,Adsorption capacity (mmol·g⁻¹),"[[0.0, 0.0], [2.5, 0.85], [5.0, 1.05], [7.5, 1.12], [10.0, 1.15], [12.5, 1.16], [15.0, 1.17], [17.5, 1.18], [20.0, 1.18], [25.0, 1.19], [30.0, 1.2]]","Time (min), Adsorption capacity (mmol·g⁻¹)","['-', '-']",,,,,,,,,,,,,,,,qwen3-max,DAC_prompt_SCaSE
KIT-1-C_TEPA_30%_KIT-1-C_30%TEPA__pure_CO2_25C_TGA,KIT-1-C_TEPA_30%,-,031.pdf-id_comprehensive_extraction.json,KIT-1-C,Porous Silica Materials,TEPA,Small-Molecule Polyamines,189.3,32.0,7.441860465116279,0,,0,,1171.5,1.1,3.3,39.5,0.08,12.8,0.0,100%,100.0,30 mL/min,30.0,,25.0,TGA,1.18 mmol/g,1.18,,,,0.7875,1.02,TG Curve/ CO2 adsorption profile,Adsorption capacity (mmol/g),"[[0.0, 0.0], [0.1, 0.0], [0.2, 0.01], [0.3, 0.05], [0.4, 0.15], [0.5, 0.3], [0.6, 0.6], [0.7, 1.1], [0.8, 1.9], [0.9, 2.7], [1.0, 3.2], [1.1, 3.4], [1.2, 3.5], [1.3, 3.55], [1.4, 3.58], [1.5, 3.6]]","Time (min), Adsorption capacity (mmol/g)","['-', '-']",,,,,,,,,,,,,,,,qwen3-max,DAC_prompt_SCaSE
KIT-1-W_TEPA_30%_KIT-1-W_30%TEPA__pure_CO2_25C_TGA,KIT-1-W_TEPA_30%,-,031.pdf-id_comprehensive_extraction.json,KIT-1-W,Porous Silica Materials,TEPA,Small-Molecule Polyamines,189.3,30.0,6.976744186046512,0,,0,,144.9,0.16,5.1,8.3,0.02,14.7,0.0,100%,100.0,30 mL/min,30.0,,25.0,TGA,1.92 mmol/g,1.92,,,,1.2222222222222223,5.200000000000008,TG Curve/ CO2 adsorption profile,Adsorption capacity (mmol·g⁻¹),"[[0.0, 0.0], [2.0, 1.8], [4.0, 1.95], [6.0, 2.0], [8.0, 2.05], [10.0, 2.1], [12.0, 2.12], [15.0, 2.15], [20.0, 2.18], [30.0, 2.2]]","Time (min), Adsorption capacity (mmol·g⁻¹)","['-', '-']",,,,,,,,,,,,,,,,qwen3-max,DAC_prompt_SCaSE
KIT-1-C_TEPA_50%_KIT-1-C_50%TEPA__pure_CO2_25C_TGA,KIT-1-C_TEPA_50%,-,031.pdf-id_comprehensive_extraction.json,KIT-1-C,Porous Silica Materials,TEPA,Small-Molecule Polyamines,189.3,48.0,11.162790697674419,0,,0,,1171.5,1.1,3.3,23.5,0.03,18.6,0.0,100%,100.0,30 mL/min,30.0,,25.0,TGA,2.71 mmol/g,2.71,0.21 molCO2/molN,0.21,67.4,0.717,0.9486666666666668,TG Curve/ CO2 adsorption profile,Adsorption capacity (mmol/g),"[[0.0, 0.0], [0.1, 0.0], [0.2, 0.0], [0.3, 0.02], [0.4, 0.1], [0.5, 0.35], [0.6, 0.9], [0.7, 1.8], [0.8, 2.8], [0.9, 3.4], [1.0, 3.7], [1.1, 3.85], [1.2, 3.9], [1.3, 3.92], [1.4, 3.93], [1.5, 3.94]]","Time (min), Adsorption capacity (mmol/g)","['-', '-']",,,,,,Cyclic CO2 profile,Adsorption capacity (mmol/g),"[[1, 3.2], [2, 3.1], [3, 3.0], [4, 3.1], [5, 3.0], [6, 2.9], [7, 2.9], [8, 2.8], [9, 2.8], [10, 2.8]]",Adsorption capacity (mmol/g),10.0,,,,,,qwen3-max,DAC_prompt_SCaSE
KIT-1-C_TEPA_50%_KIT-1-C_50%TEPA__15pct_CO2_N2_75C_TGA,KIT-1-C_TEPA_50%,-,031.pdf-id_comprehensive_extraction.json,KIT-1-C,Porous Silica Materials,TEPA,Small-Molecule Polyamines,189.3,48.0,11.162790697674419,0,,0,,1171.5,1.1,3.3,23.5,0.03,18.6,0.0,15%,15.0,30 mL/min,30.0,,75.0,TGA,2.27 mmol/g,2.27,,,,,,,,,,,,,,,,Cyclic CO2 profile,Adsorption capacity (mmol/g),"[[1, 2.3], [2, 2.3], [3, 2.2], [4, 2.2], [5, 2.2], [6, 2.2], [7, 2.2], [8, 2.2], [9, 2.2], [10, 2.2]]",Adsorption capacity (mmol/g),10.0,,,,,,qwen3-max,DAC_prompt_SCaSE
KIT-1-W_TEPA_50%_KIT-1-W_50%TEPA__pure_CO2_25C_TGA,KIT-1-W_TEPA_50%,-,031.pdf-id_comprehensive_extraction.json,KIT-1-W,Porous Silica Materials,TEPA,Small-Molecule Polyamines,189.3,44.0,10.232558139534884,0,,0,,144.9,0.16,5.1,,,,0.0,100%,100.0,30 mL/min,30.0,,25.0,TGA,4.19 mmol/g,4.19,0.36 molCO2/molN,0.36,57.8,0.4555555555555555,0.6799999999999999,TG Curve/ CO2 adsorption profile,Adsorption capacity (mmol·g⁻¹),"[[0.0, 0.0], [0.1, 0.05], [0.2, 0.25], [0.3, 0.75], [0.4, 1.5], [0.5, 2.4], [0.6, 3.2], [0.7, 3.7], [0.8, 3.9], [0.9, 4.0]]","Time (min), Adsorption capacity (mmol·g⁻¹)","['-', '-']",,,,,,Cyclic CO2 profile,Adsorption capacity (mmol/g),"[[1, 4.19], [2, 4.1], [3, 4.0], [4, 4.2], [5, 4.1], [6, 4.0], [7, 4.1], [8, 4.0], [9, 4.0], [10, 3.9]]",Adsorption capacity (mmol/g),10.0,,,,,,qwen3-max,DAC_prompt_SCaSE
KIT-1-W_TEPA_50%_KIT-1-W_50%TEPA__15pct_CO2_N2_75C_TGA,KIT-1-W_TEPA_50%,-,031.pdf-id_comprehensive_extraction.json,KIT-1-W,Porous Silica Materials,TEPA,Small-Molecule Polyamines,189.3,44.0,10.232558139534884,0,,0,,144.9,0.16,5.1,,,,0.0,15%,15.0,30 mL/min,30.0,,75.0,TGA,3.09 mmol/g,3.09,,,,,,,,,,,,,,,,Cyclic CO2 profile,Adsorption capacity (mmol/g),"[[1, 2.5], [2, 2.8], [3, 2.7], [4, 2.8], [5, 2.8], [6, 2.8], [7, 2.8], [8, 2.8], [9, 2.8], [10, 2.8]]",Adsorption capacity (mmol/g),10.0,,,,,,qwen3-max,DAC_prompt_SCaSE
KIT-1-C_TEPA_60%_KIT-1-C_60%TEPA__pure_CO2_25C_TGA,KIT-1-C_TEPA_60%,-,031.pdf-id_comprehensive_extraction.json,KIT-1-C,Porous Silica Materials,TEPA,Small-Molecule Polyamines,189.3,57.0,13.255813953488373,0,,0,,1171.5,1.1,3.3,,,,0.0,100%,100.0,30 mL/min,30.0,,25.0,TGA,3.60 mmol/g,3.6,,,61.0,0.7222222222222222,0.9466666666666668,TG Curve/ CO2 adsorption profile,Adsorption capacity (mmol/g),"[[0.0, 0.0], [0.1, 0.0], [0.2, 0.0], [0.3, 0.0], [0.4, 0.05], [0.5, 0.2], [0.6, 0.7], [0.7, 1.6], [0.8, 2.5], [0.9, 3.1], [1.0, 3.4], [1.1, 3.5], [1.2, 3.55], [1.3, 3.58], [1.4, 3.6], [1.5, 3.6]]","Time (min), Adsorption capacity (mmol/g)","['-', '-']",,,,,,,,,,,,,,,,qwen3-max,DAC_prompt_SCaSE
KIT-1-W_TEPA_60%_KIT-1-W_60%TEPA__pure_CO2_25C_TGA,KIT-1-W_TEPA_60%,-,031.pdf-id_comprehensive_extraction.json,KIT-1-W,Porous Silica Materials,TEPA,Small-Molecule Polyamines,189.3,56.0,13.023255813953488,0,,0,,144.9,0.16,5.1,,,,0.0,100%,100.0,30 mL/min,30.0,,25.0,TGA,3.89 mmol/g,3.89,,,61.0,0.7,2.640000000000001,TG Curve/ CO2 adsorption profile,Adsorption capacity (mmol/g),"[[0.0, 0.0], [1.0, 2.8], [2.0, 3.4], [3.0, 3.6], [5.0, 3.7], [10.0, 3.8], [15.0, 3.85], [20.0, 3.88], [25.0, 3.9], [30.0, 3.92]]","Time (min), Adsorption capacity (mmol/g)","['-', '-']",,,,,,,,,,,,,,,,qwen3-max,DAC_prompt_SCaSE
MCF_bare_MCF_bare_T25_TGA_10pctCO2_He,MCF_bare,10.1016/j.cej.2013.12.045,032.pdf-id_comprehensive_extraction.json,MCF,Porous Silica Materials,0,,,,,0,,0,,608.0,2.03,50.4,,,,0.0,10 vol%,10.0,400 mL/min,400.0,,25.0,TGA,0.08 mmol/g,0.08,,,,,,,,,,,He,120.0,3.0,,,,,,,,,,,,,qwen3-max,DAC_prompt_SCaSE
MCF_PAA_26_MCF_PAA_26_T25_TGA_10pctCO2_He,MCF_PAA_26,10.1016/j.cej.2013.12.045,032.pdf-id_comprehensive_extraction.json,MCF,Porous Silica Materials,PAA,Polymeric Amines,2200.0,26.0,6.046511627906977,0,,0,,608.0,2.03,50.4,247.0,1.27,44.8,0.0,10 vol%,10.0,400 mL/min,400.0,,25.0,TGA,1.32 mmol/g,1.32,0.29 mol CO₂/mol N,0.29,,,,,,,,,He,120.0,3.0,,,,,,,,,,,,,qwen3-max,DAC_prompt_SCaSE
MCF_PAA_32_MCF_PAA_32_T25_TGA_10pctCO2_He,MCF_PAA_32,10.1016/j.cej.2013.12.045,032.pdf-id_comprehensive_extraction.json,MCF,Porous Silica Materials,PAA,Polymeric Amines,2200.0,32.0,7.441860465116279,0,,0,,608.0,2.03,50.4,273.0,1.28,48.9,0.0,10 vol%,10.0,400 mL/min,400.0,,25.0,TGA,1.53 mmol/g,1.53,0.27 mol CO₂/mol N,0.27,,,,,,,,,He,120.0,3.0,,,,,,,,,,,,,qwen3-max,DAC_prompt_SCaSE
MCF_PAA_35_MCF_PAA_35_T25_TGA_10pctCO2_He,MCF_PAA_35,10.1016/j.cej.2013.12.045,032.pdf-id_comprehensive_extraction.json,MCF,Porous Silica Materials,PAA,Polymeric Amines,2200.0,35.0,8.13953488372093,0,,0,,608.0,2.03,50.4,233.0,1.18,44.2,0.0,10 vol%,10.0,400 mL/min,400.0,,25.0,TGA,1.42 mmol/g,1.42,0.23 mol CO₂/mol N,0.23,,,,,,,,,He,120.0,3.0,,,,,,,,,,,,,qwen3-max,DAC_prompt_SCaSE
MCF_PAA_35_MCF_PAA_35_T50_TGA_10pctCO2_He,MCF_PAA_35,10.1016/j.cej.2013.12.045,032.pdf-id_comprehensive_extraction.json,MCF,Porous Silica Materials,PAA,Polymeric Amines,2200.0,35.0,8.13953488372093,0,,0,,608.0,2.03,50.4,233.0,1.18,44.2,0.0,10 vol%,10.0,400 mL/min,400.0,,50.0,TGA,1.28 mmol/g,1.28,,,,,,,,,,,He,120.0,3.0,,,,,,,,,,,,,qwen3-max,DAC_prompt_SCaSE
MCF_PAA_35_MCF_PAA_35_T75_TGA_10pctCO2_He,MCF_PAA_35,10.1016/j.cej.2013.12.045,032.pdf-id_comprehensive_extraction.json,MCF,Porous Silica Materials,PAA,Polymeric Amines,2200.0,35.0,8.13953488372093,0,,0,,608.0,2.03,50.4,233.0,1.18,44.2,0.0,10 vol%,10.0,400 mL/min,400.0,,75.0,TGA,1.15 mmol/g,1.15,,,,,,,,,,,He,120.0,3.0,,,,,,,,,,,,,qwen3-max,DAC_prompt_SCaSE
MCF_PAA_35_MCF_PAA_35_T100_TGA_10pctCO2_He,MCF_PAA_35,10.1016/j.cej.2013.12.045,032.pdf-id_comprehensive_extraction.json,MCF,Porous Silica Materials,PAA,Polymeric Amines,2200.0,35.0,8.13953488372093,0,,0,,608.0,2.03,50.4,233.0,1.18,44.2,0.0,10 vol%,10.0,400 mL/min,400.0,,100.0,TGA,1.05 mmol/g,1.05,,,,,,,,,,,He,120.0,3.0,,,,,,,,,,,,,qwen3-max,DAC_prompt_SCaSE
MCF_PAA_35_MCF_PAA_35_T125_TGA_10pctCO2_He,MCF_PAA_35,10.1016/j.cej.2013.12.045,032.pdf-id_comprehensive_extraction.json,MCF,Porous Silica Materials,PAA,Polymeric Amines,2200.0,35.0,8.13953488372093,0,,0,,608.0,2.03,50.4,233.0,1.18,44.2,0.0,10 vol%,10.0,400 mL/min,400.0,,125.0,TGA,0.92 mmol/g,0.92,,,,,,,,,,,He,120.0,3.0,,,,,,,,,,,,,qwen3-max,DAC_prompt_SCaSE
MCF_PAA_35_MCF_PAA_35_T150_TGA_10pctCO2_He,MCF_PAA_35,10.1016/j.cej.2013.12.045,032.pdf-id_comprehensive_extraction.json,MCF,Porous Silica Materials,PAA,Polymeric Amines,2200.0,35.0,8.13953488372093,0,,0,,608.0,2.03,50.4,233.0,1.18,44.2,0.0,10 vol%,10.0,400 mL/min,400.0,,150.0,TGA,0.45 mmol/g,0.45,,,,,,,,,,,He,120.0,3.0,,,,,,,,,,,,,qwen3-max,DAC_prompt_SCaSE
MCF_PAA_35_MCF_PAA_35_Cycle1_T30_TGA_10pctCO2_He,MCF_PAA_35,10.1016/j.cej.2013.12.045,032.pdf-id_comprehensive_extraction.json,MCF,Porous Silica Materials,PAA,Polymeric Amines,2200.0,35.0,8.13953488372093,0,,0,,608.0,2.03,50.4,233.0,1.18,44.2,0.0,10 vol%,10.0,400 mL/min,400.0,,30.0,TGA,1.28 mmol/g,1.28,,,,,,,,,,,He,120.0,3.0,,,Cyclic CO2 profile,CO₂ capacity (mmol CO₂/g),"[[1, 1.28], [2, 1.25], [3, 1.24], [4, 1.1], [5, 1.12]]",mmol/g,5.0,,,,,,qwen3-max,DAC_prompt_SCaSE
MCF_PAA_35_MCF_PAA_35_Cycle5_T120_TGA_10pctCO2_He,MCF_PAA_35,10.1016/j.cej.2013.12.045,032.pdf-id_comprehensive_extraction.json,MCF,Porous Silica Materials,PAA,Polymeric Amines,2200.0,35.0,8.13953488372093,0,,0,,608.0,2.03,50.4,233.0,1.18,44.2,0.0,10 vol%,10.0,400 mL/min,400.0,,120.0,TGA,0.78 mmol/g,0.78,,,,,,,,,,,He,120.0,3.0,,32.0,Cyclic CO2 profile,CO₂ capacity (mmol CO₂/g),"[[1, 0.78], [2, 0.75], [3, 0.58], [4, 0.55], [5, 0.52]]",mmol/g,5.0,,,,,,qwen3-max,DAC_prompt_SCaSE
MCF_PAA_47_MCF_PAA_47_T25_TGA_10pctCO2_He,MCF_PAA_47,10.1016/j.cej.2013.12.045,032.pdf-id_comprehensive_extraction.json,MCF,Porous Silica Materials,PAA,Polymeric Amines,2200.0,47.0,10.930232558139535,0,,0,,608.0,2.03,50.4,154.0,0.79,49.0,0.0,10 vol%,10.0,400 mL/min,400.0,,25.0,TGA,1.35 mmol/g,1.35,0.16 mol CO₂/mol N,0.16,,,,,,,,,He,120.0,3.0,,,,,,,,,,,,,qwen3-max,DAC_prompt_SCaSE
MCF_GPAA_22_MCF_GPAA_22_T25_TGA_10pctCO2_He,MCF_GPAA_22,10.1016/j.cej.2013.12.045,032.pdf-id_comprehensive_extraction.json,MCF,Porous Silica Materials,GPAA,Polymeric Amines,2200.0,22.0,5.116279069767442,0,,0,,608.0,2.03,50.4,349.0,1.6,35.3,0.0,10 vol%,10.0,400 mL/min,400.0,,25.0,TGA,1.14 mmol/g,1.14,0.32 mol CO₂/mol N,0.32,,,,,,,,,He,120.0,3.0,,,,,,,,,,,,,qwen3-max,DAC_prompt_SCaSE
MCF_GPAA_28_MCF_GPAA_28_T25_TGA_10pctCO2_He,MCF_GPAA_28,10.1016/j.cej.2013.12.045,032.pdf-id_comprehensive_extraction.json,MCF,Porous Silica Materials,GPAA,Polymeric Amines,2200.0,28.0,6.511627906976744,0,,0,,608.0,2.03,50.4,298.0,1.34,41.6,0.0,10 vol%,10.0,400 mL/min,400.0,,25.0,TGA,1.21 mmol/g,1.21,0.26 mol CO₂/mol N,0.26,,,,,,,,,He,120.0,3.0,,,,,,,,,,,,,qwen3-max,DAC_prompt_SCaSE
MCF_GPAA_35_MCF_GPAA_35_T25_TGA_10pctCO2_He,MCF_GPAA_35,10.1016/j.cej.2013.12.045,032.pdf-id_comprehensive_extraction.json,MCF,Porous Silica Materials,GPAA,Polymeric Amines,2200.0,35.0,8.13953488372093,0,,0,,608.0,2.03,50.4,193.0,1.02,49.8,0.0,10 vol%,10.0,400 mL/min,400.0,,25.0,TGA,1.38 mmol/g,1.38,0.24 mol CO₂/mol N,0.24,,,,,,,,,He,120.0,3.0,,,,,,,,,,,,,qwen3-max,DAC_prompt_SCaSE
MCF_GPAA_35_MCF_GPAA_35_T50_TGA_10pctCO2_He,MCF_GPAA_35,10.1016/j.cej.2013.12.045,032.pdf-id_comprehensive_extraction.json,MCF,Porous Silica Materials,GPAA,Polymeric Amines,2200.0,35.0,8.13953488372093,0,,0,,608.0,2.03,50.4,193.0,1.02,49.8,0.0,10 vol%,10.0,400 mL/min,400.0,,50.0,TGA,1.22 mmol/g,1.22,,,,,,,,,,,He,120.0,3.0,,,,,,,,,,,,,qwen3-max,DAC_prompt_SCaSE
MCF_GPAA_35_MCF_GPAA_35_T75_TGA_10pctCO2_He,MCF_GPAA_35,10.1016/j.cej.2013.12.045,032.pdf-id_comprehensive_extraction.json,MCF,Porous Silica Materials,GPAA,Polymeric Amines,2200.0,35.0,8.13953488372093,0,,0,,608.0,2.03,50.4,193.0,1.02,49.8,0.0,10 vol%,10.0,400 mL/min,400.0,,75.0,TGA,1.10 mmol/g,1.1,,,,,,,,,,,He,120.0,3.0,,,,,,,,,,,,,qwen3-max,DAC_prompt_SCaSE
MCF_GPAA_35_MCF_GPAA_35_T100_TGA_10pctCO2_He,MCF_GPAA_35,10.1016/j.cej.2013.12.045,032.pdf-id_comprehensive_extraction.json,MCF,Porous Silica Materials,GPAA,Polymeric Amines,2200.0,35.0,8.13953488372093,0,,0,,608.0,2.03,50.4,193.0,1.02,49.8,0.0,10 vol%,10.0,400 mL/min,400.0,,100.0,TGA,1.08 mmol/g,1.08,,,,,,,,,,,He,120.0,3.0,,,,,,,,,,,,,qwen3-max,DAC_prompt_SCaSE
MCF_GPAA_35_MCF_GPAA_35_T125_TGA_10pctCO2_He,MCF_GPAA_35,10.1016/j.cej.2013.12.045,032.pdf-id_comprehensive_extraction.json,MCF,Porous Silica Materials,GPAA,Polymeric Amines,2200.0,35.0,8.13953488372093,0,,0,,608.0,2.03,50.4,193.0,1.02,49.8,0.0,10 vol%,10.0,400 mL/min,400.0,,125.0,TGA,0.95 mmol/g,0.95,,,,,,,,,,,He,120.0,3.0,,,,,,,,,,,,,qwen3-max,DAC_prompt_SCaSE
MCF_GPAA_35_MCF_GPAA_35_T150_TGA_10pctCO2_He,MCF_GPAA_35,10.1016/j.cej.2013.12.045,032.pdf-id_comprehensive_extraction.json,MCF,Porous Silica Materials,GPAA,Polymeric Amines,2200.0,35.0,8.13953488372093,0,,0,,608.0,2.03,50.4,193.0,1.02,49.8,0.0,10 vol%,10.0,400 mL/min,400.0,,150.0,TGA,0.50 mmol/g,0.5,,,,,,,,,,,He,120.0,3.0,,,,,,,,,,,,,qwen3-max,DAC_prompt_SCaSE
MCF_GPAA_35_MCF_GPAA_35_Cycle1_T30_TGA_10pctCO2_He,MCF_GPAA_35,10.1016/j.cej.2013.12.045,032.pdf-id_comprehensive_extraction.json,MCF,Porous Silica Materials,GPAA,Polymeric Amines,2200.0,35.0,8.13953488372093,0,,0,,608.0,2.03,50.4,193.0,1.02,49.8,0.0,10 vol%,10.0,400 mL/min,400.0,,30.0,TGA,1.22 mmol/g,1.22,,,,,,,,,,,He,120.0,3.0,,,Cyclic CO2 profile,CO₂ capacity (mmol CO₂/g),"[[1, 1.22], [2, 1.08], [3, 1.09], [4, 1.05], [5, 1.01]]",mmol/g,5.0,,,,,,qwen3-max,DAC_prompt_SCaSE
MCF_GPAA_35_MCF_GPAA_35_Cycle5_T120_TGA_10pctCO2_He,MCF_GPAA_35,10.1016/j.cej.2013.12.045,032.pdf-id_comprehensive_extraction.json,MCF,Porous Silica Materials,GPAA,Polymeric Amines,2200.0,35.0,8.13953488372093,0,,0,,608.0,2.03,50.4,193.0,1.02,49.8,0.0,10 vol%,10.0,400 mL/min,400.0,,120.0,TGA,1.02 mmol/g,1.02,,,,,,,,,,,He,120.0,3.0,,17.0,Cyclic CO2 profile,CO₂ capacity (mmol CO₂/g),"[[1, 1.02], [2, 0.92], [3, 0.87], [4, 0.85], [5, 0.84]]",mmol/g,5.0,,,,,,qwen3-max,DAC_prompt_SCaSE
MCF_GPAA_44_MCF_GPAA_44_T25_TGA_10pctCO2_He,MCF_GPAA_44,10.1016/j.cej.2013.12.045,032.pdf-id_comprehensive_extraction.json,MCF,Porous Silica Materials,GPAA,Polymeric Amines,2200.0,44.0,10.232558139534884,0,,0,,608.0,2.03,50.4,127.0,0.66,39.3,0.0,10 vol%,10.0,400 mL/min,400.0,,25.0,TGA,1.04 mmol/g,1.04,0.14 mol CO₂/mol N,0.14,,,,,,,,,He,120.0,3.0,,,,,,,,,,,,,qwen3-max,DAC_prompt_SCaSE
MF_TEPA_30%_MF_30%TEPA__T40_C100kPa_TGA,MF_TEPA_30%,10.1021/acs.iecr.9b02742,033.pdf-id_comprehensive_extraction.json,MF,Porous Silica Materials,TEPA,Small-Molecule Polyamines,189.3,30.0,6.976744186046512,0,,0,,479.0,2.0,16.701461377870565,226.0,1.14,20.17699115044248,0.0,100 kPa,100.0,50 mL/min,50.0,,40.0,TGA,2.40 mmol/g,2.4,0.33 mol CO2/mol N,0.33,,1.7414634146341466,4.839999999999998,TG Curve/ CO2 adsorption profile,CO2 adsorbed (mmol/g),"[[0, 0.0], [3, 2.05], [6, 2.2], [9, 2.28], [12, 2.32], [15, 2.34], [18, 2.35], [21, 2.36], [24, 2.37], [30, 2.38]]","min, mmol/g","['-', '-']",N2,80.0,2.0,,,,,,,,,,,,,qwen3-max,DAC_prompt_SCaSE
MF_TEPA_30%_MF_30%TEPA__T40_C100kPa_BTC,MF_TEPA_30%,10.1021/acs.iecr.9b02742,033.pdf-id_comprehensive_extraction.json,MF,Porous Silica Materials,TEPA,Small-Molecule Polyamines,189.3,30.0,6.976744186046512,0,,0,,479.0,2.0,16.701461377870565,226.0,1.14,20.17699115044248,0.0,100 kPa,100.0,,,,40.0,BTC,2.40 mmol/g,2.4,0.33 mol CO2/mol N,0.33,,,,,,,,,,,,,,,,,,,,,,,,qwen3-max,DAC_prompt_SCaSE
MF_TEPA_30%_MF_30%TEPA_O2-80C-18h_T40_C100kPa_BTC,MF_TEPA_30%,10.1021/acs.iecr.9b02742,033.pdf-id_comprehensive_extraction.json,MF,Porous Silica Materials,TEPA,Small-Molecule Polyamines,189.3,30.0,6.976744186046512,0,,0,,479.0,2.0,16.701461377870565,226.0,1.14,20.17699115044248,0.0,100 kPa,100.0,,,,40.0,BTC,1.10 mmol/g,1.1,,,,,,,,,,,,,,,54.0,,,,,,,,,,,qwen3-max,DAC_prompt_SCaSE
MF_TEPA_30%_MF_30%TEPA_O2-80C-42h_T40_C100kPa_BTC,MF_TEPA_30%,10.1021/acs.iecr.9b02742,033.pdf-id_comprehensive_extraction.json,MF,Porous Silica Materials,TEPA,Small-Molecule Polyamines,189.3,30.0,6.976744186046512,0,,0,,479.0,2.0,16.701461377870565,226.0,1.14,20.17699115044248,0.0,100 kPa,100.0,,,,40.0,BTC,0.50 mmol/g,0.5,,,,,,,,,,,,,,,79.0,,,,,,,,,,,qwen3-max,DAC_prompt_SCaSE
MF_TEPA_30%_MF_30%TEPA_15monthsStorage_T40_C100kPa_BTC,MF_TEPA_30%,10.1021/acs.iecr.9b02742,033.pdf-id_comprehensive_extraction.json,MF,Porous Silica Materials,TEPA,Small-Molecule Polyamines,189.3,30.0,6.976744186046512,0,,0,,479.0,2.0,16.701461377870565,226.0,1.14,20.17699115044248,0.0,100 kPa,100.0,,,,40.0,BTC,1.25 mmol/g,1.25,,,,,,,,,,,,,,,48.0,,,,,,,,,,,qwen3-max,DAC_prompt_SCaSE
MF_TEPA_30%_DPPD_5%_MF_30%TEPA_5%DPPD_T40_C100kPa_BTC,MF_TEPA_30%_DPPD_5%,10.1021/acs.iecr.9b02742,033.pdf-id_comprehensive_extraction.json,MF,Porous Silica Materials,TEPA,Small-Molecule Polyamines,189.3,35.0,8.13953488372093,DPPD,Additive,0,,479.0,2.0,16.701461377870565,184.0,0.94,20.434782608695652,0.0,100 kPa,100.0,,,,40.0,BTC,2.39 mmol/g,2.39,0.33 mol CO2/mol N,0.33,,,,,,,,,,,,,,,,,,,,,,,,qwen3-max,DAC_prompt_SCaSE
MF_TEPA_30%_DPPD_5%_MF_30%TEPA_5%DPPD_O2-80C-18h_T40_C100kPa_BTC,MF_TEPA_30%_DPPD_5%,10.1021/acs.iecr.9b02742,033.pdf-id_comprehensive_extraction.json,MF,Porous Silica Materials,TEPA,Small-Molecule Polyamines,189.3,35.0,8.13953488372093,DPPD,Additive,0,,479.0,2.0,16.701461377870565,184.0,0.94,20.434782608695652,0.0,100 kPa,100.0,,,,40.0,BTC,1.31 mmol/g,1.31,,,,,,,,,,,,,,,45.0,,,,,,,,,,,qwen3-max,DAC_prompt_SCaSE
MF_TEPA_30%_DPPD_5%_MF_30%TEPA_5%DPPD_O2-80C-42h_T40_C100kPa_BTC,MF_TEPA_30%_DPPD_5%,10.1021/acs.iecr.9b02742,033.pdf-id_comprehensive_extraction.json,MF,Porous Silica Materials,TEPA,Small-Molecule Polyamines,189.3,35.0,8.13953488372093,DPPD,Additive,0,,479.0,2.0,16.701461377870565,184.0,0.94,20.434782608695652,0.0,100 kPa,100.0,,,,40.0,BTC,0.60 mmol/g,0.6,,,,,,,,,,,,,,,84.0,,,,,,,,,,,qwen3-max,DAC_prompt_SCaSE
MF_TEPA_30%_DPPD_5%_MF_30%TEPA_5%DPPD_15monthsStorage_T40_C100kPa_BTC,MF_TEPA_30%_DPPD_5%,10.1021/acs.iecr.9b02742,033.pdf-id_comprehensive_extraction.json,MF,Porous Silica Materials,TEPA,Small-Molecule Polyamines,189.3,35.0,8.13953488372093,DPPD,Additive,0,,479.0,2.0,16.701461377870565,184.0,0.94,20.434782608695652,0.0,100 kPa,100.0,,,,40.0,BTC,1.15 mmol/g,1.15,,,,,,,,,,,,,,,52.0,,,,,,,,,,,qwen3-max,DAC_prompt_SCaSE
MF_TEPA_30%_TBD_5%_MF_30%TEPA_5%TBD_T40_C100kPa_BTC,MF_TEPA_30%_TBD_5%,10.1021/acs.iecr.9b02742,033.pdf-id_comprehensive_extraction.json,MF,Porous Silica Materials,TEPA,Small-Molecule Polyamines,189.3,35.0,8.13953488372093,TBD,Additive,0,,479.0,2.0,16.701461377870565,165.0,0.91,22.060606060606062,0.0,100 kPa,100.0,,,,40.0,BTC,2.40 mmol/g,2.4,0.34 mol CO2/mol N,0.34,,,,,,,,,,,,,,,,,,,,,,,,qwen3-max,DAC_prompt_SCaSE
MF_TEPA_30%_TBD_5%_MF_30%TEPA_5%TBD_O2-80C-18h_T40_C100kPa_BTC,MF_TEPA_30%_TBD_5%,10.1021/acs.iecr.9b02742,033.pdf-id_comprehensive_extraction.json,MF,Porous Silica Materials,TEPA,Small-Molecule Polyamines,189.3,35.0,8.13953488372093,TBD,Additive,0,,479.0,2.0,16.701461377870565,165.0,0.91,22.060606060606062,0.0,100 kPa,100.0,,,,40.0,BTC,0.53 mmol/g,0.53,,,,,,,,,,,,,,,78.0,,,,,,,,,,,qwen3-max,DAC_prompt_SCaSE
