Repository: qingguang0309/BO4DAC

# AI-Driven Catalyst Optimization System

An advanced AI system for optimizing catalyst formulations for CO2 capture using Bayesian optimization and machine learning techniques.

## Features

- **Bayesian Optimization**: Advanced optimization algorithm to suggest the next best catalyst formulations to test
- **Uncertainty Quantification**: Provides confidence intervals for predictions
- **Expected Improvement**: Quantifies the potential improvement of suggested formulations
- **Web Interface**: Intuitive web-based interface for easy interaction
- **Real-time Visualization**: Interactive charts showing optimization progress

File: data/historical_experiments.csv (part 7 of 12)
Record_ID,Material_ID,DOI,Source_File,Support,Support_Type,Amine_1_or_Additive_1,Amine_Type,MW_Mn_g_mol,Organic_Content_pct,N_Content_mmol_g,Amine_2_or_Additive_2,Amine_2_or_Additive_2_Type,Amine_3_or_Additive_3,Amine_3_or_Additive_3_Type,BET_Bare_Surface_Area_m2_g,Bare_Pore_Volume_cm3_g,Average_Bare_Pore_Diameter_nm,BET_Surface_Area_m2_g,Pore_Volume_cm3_g,Average_Pore_Diameter_nm,Relative_Humidity_pct,CO2_Concentration,CO2_Concentration_vol_pct,Flow_Rate,Flow_Rate_mL_min,Interfering_Gases,Adsorption_Temperature_C,CO2_Test_Method,CO2_Capacity,CO2_Capacity_mmol_g,Amine_Efficiency,Amine_Efficiency_mmol_mmol,Heat_of_Adsorption_kJ_mol,Time_to_Half_Saturation,Time_to_90_Saturation,Kinetic_name,Kinetic_label,Kinetic_values,Kinetic_units,Kinetic_percent_saturation,Desorption_Gas,Desorption_Temperature_C,Desorption_Time,Weight_Loss_Stability_pct,Capacity_Loss_Stability_pct,Cycle_1_name,Cycle_1_label,Cycle_1_values,Cycle_1_units,Cycle_1_max_cycle,Cycle_2_name,Cycle_2_label,Cycle_2_values,Cycle_2_units,Cycle_2_max_cycle,Model_Name,Prompt_Name
MF_TEPA_30%_TBD_5%_MF_30%TEPA_5%TBD_O2-80C-42h_T40_C100kPa_BTC,MF_TEPA_30%_TBD_5%,10.1021/acs.iecr.9b02742,033.pdf-id_comprehensive_extraction.json,MF,Porous Silica Materials,TEPA,Small-Molecule Polyamines,189.3,35.0,8.13953488372093,TBD,Additive,0,,479.0,2.0,16.701461377870565,165.0,0.91,22.060606060606062,0.0,100 kPa,100.0,,,,40.0,BTC,0.43 mmol/g,0.43,,,,,,,,,,,,,,,82.0,,,,,,,,,,,qwen3-max,DAC_prompt_SCaSE
MF_TEPA_30%_TBD_5%_MF_30%TEPA_5%TBD_15monthsStorage_T40_C100kPa_BTC,MF_TEPA_30%_TBD_5%,10.1021/acs.iecr.9b02742,033.pdf-id_comprehensive_extraction.json,MF,Porous Silica Materials,TEPA,Small-Molecule Polyamines,189.3,35.0,8.13953488372093,TBD,Additive,0,,479.0,2.0,16.701461377870565,165.0,0.91,22.060606060606062,0.0,100 kPa,100.0,,,,40.0,BTC,0.77 mmol/g,0.77,,,,,,,,,,,,,,,68.0,,,,,,,,,,,qwen3-max,DAC_prompt_SCaSE
MF_TEPA_30%_DBPD_5%_MF_30%TEPA_5%DBPD_T40_C100kPa_BTC,MF_TEPA_30%_DBPD_5%,10.1021/acs.iecr.9b02742,033.pdf-id_comprehensive_extraction.json,MF,Porous Silica Materials,TEPA,Small-Molecule Polyamines,189.3,35.0,8.13953488372093,DBPD,Additive,0,,479.0,2.0,16.701461377870565,177.0,0.92,20.7909604519774,0.0,100 kPa,100.0,,,,40.0,BTC,2.20 mmol/g,2.2,0.32 mol CO2/mol N,0.32,,,,,,,,,,,,,,,,,,,,,,,,qwen3-max,DAC_prompt_SCaSE
MF_TEPA_30%_DBPD_5%_MF_30%TEPA_5%DBPD_O2-80C-18h_T40_C100kPa_BTC,MF_TEPA_30%_DBPD_5%,10.1021/acs.iecr.9b02742,033.pdf-id_comprehensive_extraction.json,MF,Porous Silica Materials,TEPA,Small-Molecule Polyamines,189.3,35.0,8.13953488372093,DBPD,Additive,0,,479.0,2.0,16.701461377870565,177.0,0.92,20.7909604519774,0.0,100 kPa,100.0,,,,40.0,BTC,0.22 mmol/g,0.22,,,,,,,,,,,,,,,90.0,,,,,,,,,,,qwen3-max,DAC_prompt_SCaSE
MF_TEPA_30%_DBPD_5%_MF_30%TEPA_5%DBPD_O2-80C-42h_T40_C100kPa_BTC,MF_TEPA_30%_DBPD_5%,10.1021/acs.iecr.9b02742,033.pdf-id_comprehensive_extraction.json,MF,Porous Silica Materials,TEPA,Small-Molecule Polyamines,189.3,35.0,8.13953488372093,DBPD,Additive,0,,479.0,2.0,16.701461377870565,177.0,0.92,20.7909604519774,0.0,100 kPa,100.0,,,,40.0,BTC,0.13 mmol/g,0.13,,,,,,,,,,,,,,,94.0,,,,,,,,,,,qwen3-max,DAC_prompt_SCaSE
MF_TEPA_30%_DBPD_5%_MF_30%TEPA_5%DBPD_15monthsStorage_T40_C100kPa_BTC,MF_TEPA_30%_DBPD_5%,10.1021/acs.iecr.9b02742,033.pdf-id_comprehensive_extraction.json,MF,Porous Silica Materials,TEPA,Small-Molecule Polyamines,189.3,35.0,8.13953488372093,DBPD,Additive,0,,479.0,2.0,16.701461377870565,177.0,0.92,20.7909604519774,0.0,100 kPa,100.0,,,,40.0,BTC,0.11 mmol/g,0.11,,,,,,,,,,,,,,,95.0,,,,,,,,,,,qwen3-max,DAC_prompt_SCaSE
MF_TEPA_30%_BHT_5%_MF_30%TEPA_5%BHT_T40_C100kPa_BTC,MF_TEPA_30%_BHT_5%,10.1021/acs.iecr.9b02742,033.pdf-id_comprehensive_extraction.json,MF,Porous Silica Materials,TEPA,Small-Molecule Polyamines,189.3,35.0,8.13953488372093,BHT,Additive,0,,479.0,2.0,16.701461377870565,163.0,0.91,22.33128834355828,0.0,100 kPa,100.0,,,,40.0,BTC,2.39 mmol/g,2.39,0.32 mol CO2/mol N,0.32,,,,,,,,,,,,,,,,,,,,,,,,qwen3-max,DAC_prompt_SCaSE
MF_TEPA_30%_BHT_5%_MF_30%TEPA_5%BHT_O2-80C-18h_T40_C100kPa_BTC,MF_TEPA_30%_BHT_5%,10.1021/acs.iecr.9b02742,033.pdf-id_comprehensive_extraction.json,MF,Porous Silica Materials,TEPA,Small-Molecule Polyamines,189.3,35.0,8.13953488372093,BHT,Additive,0,,479.0,2.0,16.701461377870565,163.0,0.91,22.33128834355828,0.0,100 kPa,100.0,,,,40.0,BTC,1.15 mmol/g,1.15,,,,,,,,,,,,,,,52.0,,,,,,,,,,,qwen3-max,DAC_prompt_SCaSE
MF_TEPA_30%_BHT_5%_MF_30%TEPA_5%BHT_O2-80C-42h_T40_C100kPa_BTC,MF_TEPA_30%_BHT_5%,10.1021/acs.iecr.9b02742,033.pdf-id_comprehensive_extraction.json,MF,Porous Silica Materials,TEPA,Small-Molecule Polyamines,189.3,35.0,8.13953488372093,BHT,Additive,0,,479.0,2.0,16.701461377870565,163.0,0.91,22.33128834355828,0.0,100 kPa,100.0,,,,40.0,BTC,0.53 mmol/g,0.53,,,,,,,,,,,,,,,78.0,,,,,,,,,,,qwen3-max,DAC_prompt_SCaSE
MF_TEPA_30%_BHT_5%_MF_30%TEPA_5%BHT_15monthsStorage_T40_C100kPa_BTC,MF_TEPA_30%_BHT_5%,10.1021/acs.iecr.9b02742,033.pdf-id_comprehensive_extraction.json,MF,Porous Silica Materials,TEPA,Small-Molecule Polyamines,189.3,35.0,8.13953488372093,BHT,Additive,0,,479.0,2.0,16.701461377870565,163.0,0.91,22.33128834355828,0.0,100 kPa,100.0,,,,40.0,BTC,1.15 mmol/g,1.15,,,,,,,,,,,,,,,52.0,,,,,,,,,,,qwen3-max,DAC_prompt_SCaSE
MF_TEPA_30%_PET_5%_MF_30%TEPA_5%PET_T40_C100kPa_BTC,MF_TEPA_30%_PET_5%,10.1021/acs.iecr.9b02742,033.pdf-id_comprehensive_extraction.json,MF,Porous Silica Materials,TEPA,Small-Molecule Polyamines,189.3,35.0,8.13953488372093,PET,Additive,0,,479.0,2.0,16.701461377870565,178.0,0.93,20.89887640449438,0.0,100 kPa,100.0,,,,40.0,BTC,2.36 mmol/g,2.36,0.34 mol CO2/mol N,0.34,,12.5,37.50000000000001,Fixed-Bed Breakthrough Testing,CO2 adsorbed (mmol/g),"[[0, 0.0], [10, 0.55], [20, 0.85], [30, 1.05], [40, 1.15], [50, 1.2], [60, 1.22], [70, 1.23], [80, 1.24], [100, 1.25]]","kPa, mmol/g","['-', '-']",,,,,,,,,,,,,,,,qwen3-max,DAC_prompt_SCaSE
MF_TEPA_30%_PET_5%_MF_30%TEPA_5%PET_O2-80C-18h_T40_C100kPa_BTC,MF_TEPA_30%_PET_5%,10.1021/acs.iecr.9b02742,033.pdf-id_comprehensive_extraction.json,MF,Porous Silica Materials,TEPA,Small-Molecule Polyamines,189.3,35.0,8.13953488372093,PET,Additive,0,,479.0,2.0,16.701461377870565,178.0,0.93,20.89887640449438,0.0,100 kPa,100.0,,,,40.0,BTC,0.47 mmol/g,0.47,,,,,,,,,,,,,,,80.0,,,,,,,,,,,qwen3-max,DAC_prompt_SCaSE
MF_TEPA_30%_PET_5%_MF_30%TEPA_5%PET_O2-80C-42h_T40_C100kPa_BTC,MF_TEPA_30%_PET_5%,10.1021/acs.iecr.9b02742,033.pdf-id_comprehensive_extraction.json,MF,Porous Silica Materials,TEPA,Small-Molecule Polyamines,189.3,35.0,8.13953488372093,PET,Additive,0,,479.0,2.0,16.701461377870565,178.0,0.93,20.89887640449438,0.0,100 kPa,100.0,,,,40.0,BTC,0.28 mmol/g,0.28,,,,,,,,,,,,,,,88.0,,,,,,,,,,,qwen3-max,DAC_prompt_SCaSE
MF_TEPA_30%_PET_5%_MF_30%TEPA_5%PET_15monthsStorage_T40_C100kPa_BTC,MF_TEPA_30%_PET_5%,10.1021/acs.iecr.9b02742,033.pdf-id_comprehensive_extraction.json,MF,Porous Silica Materials,TEPA,Small-Molecule Polyamines,189.3,35.0,8.13953488372093,PET,Additive,0,,479.0,2.0,16.701461377870565,178.0,0.93,20.89887640449438,0.0,100 kPa,100.0,,,,40.0,BTC,0.90 mmol/g,0.9,,,,,,,,,,,,,,,62.0,,,,,,,,,,,qwen3-max,DAC_prompt_SCaSE
MF_TEPA_30%_TDE_5%_MF_30%TEPA_5%TDE_T40_C100kPa_BTC,MF_TEPA_30%_TDE_5%,10.1021/acs.iecr.9b02742,033.pdf-id_comprehensive_extraction.json,MF,Porous Silica Materials,TEPA,Small-Molecule Polyamines,189.3,35.0,8.13953488372093,TDE,Additive,0,,479.0,2.0,16.701461377870565,181.0,0.94,20.773480662983424,0.0,100 kPa,100.0,,,,40.0,BTC,2.60 mmol/g,2.6,0.35 mol CO2/mol N,0.35,,,,,,,,,,,,,,,,,,,,,,,,qwen3-max,DAC_prompt_SCaSE
MF_TEPA_30%_TDE_5%_MF_30%TEPA_5%TDE_O2-80C-18h_T40_C100kPa_BTC,MF_TEPA_30%_TDE_5%,10.1021/acs.iecr.9b02742,033.pdf-id_comprehensive_extraction.json,MF,Porous Silica Materials,TEPA,Small-Molecule Polyamines,189.3,35.0,8.13953488372093,TDE,Additive,0,,479.0,2.0,16.701461377870565,181.0,0.94,20.773480662983424,0.0,100 kPa,100.0,,,,40.0,BTC,2.24 mmol/g,2.24,,,,,,,,,,,,,,,14.0,,,,,,,,,,,qwen3-max,DAC_prompt_SCaSE
MF_TEPA_30%_TDE_5%_MF_30%TEPA_5%TDE_O2-80C-42h_T40_C100kPa_BTC,MF_TEPA_30%_TDE_5%,10.1021/acs.iecr.9b02742,033.pdf-id_comprehensive_extraction.json,MF,Porous Silica Materials,TEPA,Small-Molecule Polyamines,189.3,35.0,8.13953488372093,TDE,Additive,0,,479.0,2.0,16.701461377870565,181.0,0.94,20.773480662983424,0.0,100 kPa,100.0,,,,40.0,BTC,1.25 mmol/g,1.25,,,,,,,,,,,,,,,52.0,,,,,,,,,,,qwen3-max,DAC_prompt_SCaSE
MF_TEPA_30%_TDE_5%_MF_30%TEPA_5%TDE_15monthsStorage_T40_C100kPa_BTC,MF_TEPA_30%_TDE_5%,10.1021/acs.iecr.9b02742,033.pdf-id_comprehensive_extraction.json,MF,Porous Silica Materials,TEPA,Small-Molecule Polyamines,189.3,35.0,8.13953488372093,TDE,Additive,0,,479.0,2.0,16.701461377870565,181.0,0.94,20.773480662983424,0.0,100 kPa,100.0,,,,40.0,BTC,1.77 mmol/g,1.77,,,,,,,,,,,,,,,32.0,,,,,,,,,,,qwen3-max,DAC_prompt_SCaSE
MF_TEPA_30%_HEDS_5%_MF_30%TEPA_5%HEDS_T40_C100kPa_BTC,MF_TEPA_30%_HEDS_5%,10.1021/acs.iecr.9b02742,033.pdf-id_comprehensive_extraction.json,MF,Porous Silica Materials,TEPA,Small-Molecule Polyamines,189.3,35.0,8.13953488372093,HEDS,Additive,0,,479.0,2.0,16.701461377870565,179.0,0.92,20.558659217877096,0.0,100 kPa,100.0,,,,40.0,BTC,2.48 mmol/g,2.48,0.34 mol CO2/mol N,0.34,,1.786046511627907,5.3100000000000005,TG Curve/ CO2 adsorption profile; Fixed-Bed Breakthrough Testing,CO2 adsorbed (mmol/g); CO2 adsorbed (mmol/g),"[[0, 0.0], [3, 2.15], [6, 2.35], [9, 2.45], [12, 2.5], [15, 2.52], [18, 2.53], [21, 2.54], [24, 2.55], [30, 2.56]]; [[0, 0.0], [10, 1.85], [20, 2.05], [30, 2.15], [40, 2.2], [50, 2.22], [60, 2.23], [70, 2.24], [80, 2.24], [100, 2.25]]","min, mmol/g; kPa, mmol/g","['-', '-']; ['-', '-']",,,,,,,,,,,,,,,,qwen3-max,DAC_prompt_SCaSE
MF_TEPA_30%_HEDS_5%_MF_30%TEPA_5%HEDS_O2-80C-18h_T40_C100kPa_BTC,MF_TEPA_30%_HEDS_5%,10.1021/acs.iecr.9b02742,033.pdf-id_comprehensive_extraction.json,MF,Porous Silica Materials,TEPA,Small-Molecule Polyamines,189.3,35.0,8.13953488372093,HEDS,Additive,0,,479.0,2.0,16.701461377870565,179.0,0.92,20.558659217877096,0.0,100 kPa,100.0,,,,40.0,BTC,1.69 mmol/g,1.69,,,,,,,,,,,,,,,32.0,,,,,,,,,,,qwen3-max,DAC_prompt_SCaSE
MF_TEPA_30%_HEDS_5%_MF_30%TEPA_5%HEDS_O2-80C-42h_T40_C100kPa_BTC,MF_TEPA_30%_HEDS_5%,10.1021/acs.iecr.9b02742,033.pdf-id_comprehensive_extraction.json,MF,Porous Silica Materials,TEPA,Small-Molecule Polyamines,189.3,35.0,8.13953488372093,HEDS,Additive,0,,479.0,2.0,16.701461377870565,179.0,0.92,20.558659217877096,0.0,100 kPa,100.0,,,,40.0,BTC,0.74 mmol/g,0.74,,,,,,,,,,,,,,,70.0,,,,,,,,,,,qwen3-max,DAC_prompt_SCaSE
MF_TEPA_30%_HEDS_5%_MF_30%TEPA_5%HEDS_15monthsStorage_T40_C100kPa_BTC,MF_TEPA_30%_HEDS_5%,10.1021/acs.iecr.9b02742,033.pdf-id_comprehensive_extraction.json,MF,Porous Silica Materials,TEPA,Small-Molecule Polyamines,189.3,35.0,8.13953488372093,HEDS,Additive,0,,479.0,2.0,16.701461377870565,179.0,0.92,20.558659217877096,0.0,100 kPa,100.0,,,,40.0,BTC,2.03 mmol/g,2.03,,,,,,,,,,,,,,,18.0,,,,,,,,,,,qwen3-max,DAC_prompt_SCaSE
MF_TEPA_30%_DTDP_5%_MF_30%TEPA_5%DTDP_T40_C100kPa_BTC,MF_TEPA_30%_DTDP_5%,10.1021/acs.iecr.9b02742,033.pdf-id_comprehensive_extraction.json,MF,Porous Silica Materials,TEPA,Small-Molecule Polyamines,189.3,35.0,8.13953488372093,DTDP,Additive,0,,479.0,2.0,16.701461377870565,182.0,0.93,20.439560439560438,0.0,100 kPa,100.0,,,,40.0,BTC,2.23 mmol/g,2.23,0.32 mol CO2/mol N,0.32,,,,,,,,,,,,,,,,,,,,,,,,qwen3-max,DAC_prompt_SCaSE
MF_TEPA_30%_DTDP_5%_MF_30%TEPA_5%DTDP_O2-80C-18h_T40_C100kPa_BTC,MF_TEPA_30%_DTDP_5%,10.1021/acs.iecr.9b02742,033.pdf-id_comprehensive_extraction.json,MF,Porous Silica Materials,TEPA,Small-Molecule Polyamines,189.3,35.0,8.13953488372093,DTDP,Additive,0,,479.0,2.0,16.701461377870565,182.0,0.93,20.439560439560438,0.0,100 kPa,100.0,,,,40.0,BTC,1.52 mmol/g,1.52,,,,,,,,,,,,,,,32.0,,,,,,,,,,,qwen3-max,DAC_prompt_SCaSE
MF_TEPA_30%_DTDP_5%_MF_30%TEPA_5%DTDP_O2-80C-42h_T40_C100kPa_BTC,MF_TEPA_30%_DTDP_5%,10.1021/acs.iecr.9b02742,033.pdf-id_comprehensive_extraction.json,MF,Porous Silica Materials,TEPA,Small-Molecule Polyamines,189.3,35.0,8.13953488372093,DTDP,Additive,0,,479.0,2.0,16.701461377870565,182.0,0.93,20.439560439560438,0.0,100 kPa,100.0,,,,40.0,BTC,1.07 mmol/g,1.07,,,,,,,,,,,,,,,52.0,,,,,,,,,,,qwen3-max,DAC_prompt_SCaSE
MF_TEPA_30%_DTDP_5%_MF_30%TEPA_5%DTDP_15monthsStorage_T40_C100kPa_BTC,MF_TEPA_30%_DTDP_5%,10.1021/acs.iecr.9b02742,033.pdf-id_comprehensive_extraction.json,MF,Porous Silica Materials,TEPA,Small-Molecule Polyamines,189.3,35.0,8.13953488372093,DTDP,Additive,0,,479.0,2.0,16.701461377870565,182.0,0.93,20.439560439560438,0.0,100 kPa,100.0,,,,40.0,BTC,1.54 mmol/g,1.54,,,,,,,,,,,,,,,31.0,,,,,,,,,,,qwen3-max,DAC_prompt_SCaSE
MF_PEI_30%_MF_30%PEI_O2-80C-42h_T40_C100kPa_BTC,MF_PEI_30%,10.1021/acs.iecr.9b02742,033.pdf-id_comprehensive_extraction.json,MF,Porous Silica Materials,PEI,Polymeric Amines,1200.0,30.0,6.976744186046512,0,,0,,479.0,2.0,16.701461377870565,,,,0.0,100 kPa,100.0,,,,40.0,BTC,,,,,,,,,,,,,,,,,,,,,,,,,,,,qwen3-max,DAC_prompt_SCaSE
MF_PEI_30%_TDE_5%_MF_30%PEI_5%TDE_O2-80C-42h_T40_C100kPa_BTC,MF_PEI_30%_TDE_5%,10.1021/acs.iecr.9b02742,033.pdf-id_comprehensive_extraction.json,MF,Porous Silica Materials,PEI,Polymeric Amines,1200.0,35.0,8.13953488372093,TDE,Additive,0,,479.0,2.0,16.701461377870565,,,,0.0,100 kPa,100.0,,,,40.0,BTC,,,,,,,,,,,,,,,,,33.0,,,,,,,,,,,qwen3-max,DAC_prompt_SCaSE
MF_PEI_30%_HEDS_5%_MF_30%PEI_5%HEDS_O2-80C-42h_T40_C100kPa_BTC,MF_PEI_30%_HEDS_5%,10.1021/acs.iecr.9b02742,033.pdf-id_comprehensive_extraction.json,MF,Porous Silica Materials,PEI,Polymeric Amines,1200.0,35.0,8.13953488372093,HEDS,Additive,0,,479.0,2.0,16.701461377870565,,,,0.0,100 kPa,100.0,,,,40.0,BTC,,,,,,,,,,,,,,,,,33.0,,,,,,,,,,,qwen3-max,DAC_prompt_SCaSE
MF_PEI_30%_DTDP_5%_MF_30%PEI_5%DTDP_O2-80C-42h_T40_C100kPa_BTC,MF_PEI_30%_DTDP_5%,10.1021/acs.iecr.9b02742,033.pdf-id_comprehensive_extraction.json,MF,Porous Silica Materials,PEI,Polymeric Amines,1200.0,35.0,8.13953488372093,DTDP,Additive,0,,479.0,2.0,16.701461377870565,,,,0.0,100 kPa,100.0,,,,40.0,BTC,,,,,,,,,,,,,,,,,33.0,,,,,,,,,,,qwen3-max,DAC_prompt_SCaSE
(PQCS2129)_(PEI-15-APTES-35)_50%_(PQCS2129)_50%PEI_APTES_T60_BTC_10pctCO2_8pctH2O_He,(PQCS2129)_(PEI-15-APTES-35)_50%,10.1021/ie202345q,034.pdf-id_comprehensive_extraction.json,PQCS2129,Porous Silica Materials,PEI,Polymeric Amines,600.0,50.0,11.627906976744187,APTES,Amine-Functional Silane Coupling Agents,0,,319.0,2.52,31.6,,,,8.0,10 vol%,10.0,100 mL/min,100.0,"He, H2O",60.0,BTC,1.81 mol/kg,1.81,,,,,,Fixed-Bed Breakthrough Testing,CO₂ Capacity (mol/kg),"[[1, 2.5], [2, 2.4], [3, 2.3], [4, 2.2], [5, 2.1], [6, 2.0], [7, 1.9], [8, 1.8]]","Cycles, mol/kg","['-', '-']",He,105.0,60.0,,,Cyclic CO2 profile,CO₂ Capacity (mol/kg),"[[1, 2.5], [2, 2.4], [3, 2.3], [4, 2.2], [5, 2.1], [6, 2.0], [7, 1.9], [8, 1.8]]",mol/kg,8.0,,,,,,qwen3-max,DAC_prompt_SCaSE
(PQCS2129)_(PEI-15-APTES-35)_50%_(PQCS2129)_50%PEI_APTES_T60_TGA_100pctCO2_dry,(PQCS2129)_(PEI-15-APTES-35)_50%,10.1021/ie202345q,034.pdf-id_comprehensive_extraction.json,PQCS2129,Porous Silica Materials,PEI,Polymeric Amines,600.0,50.0,11.627906976744187,APTES,Amine-Functional Silane Coupling Agents,0,,319.0,2.52,31.6,,,,0.0,100 vol%,100.0,100 mL/min,100.0,N2,60.0,TGA,2.2 mmol/g,2.2,0.37 mmol/mmol,0.37,,,,,,,,,N2,105.0,120.0,,,,,,,,,,,,,qwen3-max,DAC_prompt_SCaSE
(PQCS2129)_(PEI-25-APTES-25)_50%_(PQCS2129)_50%PEI_APTES_T60_BTC_10pctCO2_8pctH2O_He,(PQCS2129)_(PEI-25-APTES-25)_50%,10.1021/ie202345q,034.pdf-id_comprehensive_extraction.json,PQCS2129,Porous Silica Materials,PEI,Polymeric Amines,600.0,50.0,11.627906976744187,APTES,Amine-Functional Silane Coupling Agents,0,,319.0,2.52,31.6,,,,8.0,10 vol%,10.0,100 mL/min,100.0,"He, H2O",60.0,BTC,2.43 mol/kg,2.43,,,,,,Fixed-Bed Breakthrough Testing,CO₂ Capacity (mol/kg),"[[1, 2.3], [2, 2.2], [3, 2.1], [4, 2.0], [5, 1.9], [6, 1.8], [7, 1.7], [8, 1.6]]","Cycles, mol/kg","['-', '-']",He,105.0,60.0,,,Cyclic CO2 profile,CO₂ Capacity (mol/kg),"[[1, 2.3], [2, 2.2], [3, 2.1], [4, 2.0], [5, 1.9], [6, 1.8], [7, 1.7], [8, 1.6]]",mol/kg,8.0,,,,,,qwen3-max,DAC_prompt_SCaSE
(PQCS2129)_(PEI-25-APTES-25)_50%_(PQCS2129)_50%PEI_APTES_T60_TGA_100pctCO2_dry,(PQCS2129)_(PEI-25-APTES-25)_50%,10.1021/ie202345q,034.pdf-id_comprehensive_extraction.json,PQCS2129,Porous Silica Materials,PEI,Polymeric Amines,600.0,50.0,11.627906976744187,APTES,Amine-Functional Silane Coupling Agents,0,,319.0,2.52,31.6,,,,0.0,100 vol%,100.0,100 mL/min,100.0,N2,60.0,TGA,2.8 mmol/g,2.8,0.37 mmol/mmol,0.37,,,,,,,,,N2,105.0,120.0,,,,,,,,,,,,,qwen3-max,DAC_prompt_SCaSE
(PQCS2129)_(PEI-25-APTES-25)_50%_(PQCS2129)_50%PEI_APTES_T55_BTC_12pctCO2_9pctH2O_N2_long,(PQCS2129)_(PEI-25-APTES-25)_50%,10.1021/ie202345q,034.pdf-id_comprehensive_extraction.json,PQCS2129,Porous Silica Materials,PEI,Polymeric Amines,600.0,50.0,11.627906976744187,APTES,Amine-Functional Silane Coupling Agents,0,,319.0,2.52,31.6,,,,9.0,12 vol%,12.0,400 mL/min,400.0,"N2, O2, H2O",55.0,BTC,~2.0 mol/kg,2.0,,,,125.00000000000026,,Fixed-Bed Breakthrough Testing,Mole CO₂ / kg sorbent,"[[1, 2.45], [10, 2.28], [25, 2.15], [50, 2.08], [75, 2.05], [100, 2.02], [125, 2.0], [150, 2.01], [175, 2.03], [200, 2.02], [225, 2.0], [250, 1.98], [275, 1.95], [290, 1.92], [299, 1.55]]","Cycles, mol/kg","['-', '-']",N2,100.0,35.0,,,Cyclic CO2 profile,Mole CO₂ / kg sorbent,"[[1, 2.45], [10, 2.28], [25, 2.15], [50, 2.08], [75, 2.05], [100, 2.02], [125, 2.0], [150, 2.01], [175, 2.03], [200, 2.02], [225, 2.0], [250, 1.98], [275, 1.95], [290, 1.92], [299, 1.55]]",mol/kg,299.0,,,,,,qwen3-max,DAC_prompt_SCaSE
(PQCS2129)_(PEI-25-APTES-25)_50%_(PQCS2129)_50%PEI_APTES_T40_TGA_0.81barCO2,(PQCS2129)_(PEI-25-APTES-25)_50%,10.1021/ie202345q,034.pdf-id_comprehensive_extraction.json,PQCS2129,Porous Silica Materials,PEI,Polymeric Amines,600.0,50.0,11.627906976744187,APTES,Amine-Functional Silane Coupling Agents,0,,319.0,2.52,31.6,,,,1.0,0.81 bar,81.0,various,,"N2, H2O",40.0,TGA,3.45 mol/kg,3.45,,,56.0,15.714285714285712,55.99999999999999,TG Curve/ CO2 adsorption profile,CO₂ loading (mol/kg),"[[0, 0.0], [5, 0.8], [10, 1.3], [20, 2.0], [30, 2.5], [40, 2.8], [50, 3.0], [60, 3.1], [80, 3.3], [100, 3.4]]","P_CO₂ (kPa), mol/kg","['-', '-']",,,,,,,,,,,,,,,,qwen3-max,DAC_prompt_SCaSE
(PQCS2129)_(PEI-25-APTES-25)_50%_(PQCS2129)_50%PEI_APTES_T50_TGA_0.81barCO2,(PQCS2129)_(PEI-25-APTES-25)_50%,10.1021/ie202345q,034.pdf-id_comprehensive_extraction.json,PQCS2129,Porous Silica Materials,PEI,Polymeric Amines,600.0,50.0,11.627906976744187,APTES,Amine-Functional Silane Coupling Agents,0,,319.0,2.52,31.6,,,,1.0,0.81 bar,81.0,various,,"N2, H2O",50.0,TGA,3.30 mol/kg,3.3,,,,17.5,59.00000000000004,TG Curve/ CO2 adsorption profile,CO₂ loading (mol/kg),"[[0, 0.0], [5, 0.6], [10, 1.1], [20, 1.7], [30, 2.2], [40, 2.5], [50, 2.7], [60, 2.8], [80, 3.0], [100, 3.1]]","P_CO₂ (kPa), mol/kg","['-', '-']",,,,,,,,,,,,,,,,qwen3-max,DAC_prompt_SCaSE
(PQCS2129)_(PEI-25-APTES-25)_50%_(PQCS2129)_50%PEI_APTES_T60_TGA_0.81barCO2,(PQCS2129)_(PEI-25-APTES-25)_50%,10.1021/ie202345q,034.pdf-id_comprehensive_extraction.json,PQCS2129,Porous Silica Materials,PEI,Polymeric Amines,600.0,50.0,11.627906976744187,APTES,Amine-Functional Silane Coupling Agents,0,,319.0,2.52,31.6,,,,1.0,0.81 bar,81.0,various,,"N2, H2O",60.0,TGA,3.15 mol/kg,3.15,,,,19.0,63.00000000000002,TG Curve/ CO2 adsorption profile,CO₂ loading (mol/kg),"[[0, 0.0], [5, 0.5], [10, 0.9], [20, 1.4], [30, 1.8], [40, 2.1], [50, 2.3], [60, 2.4], [80, 2.6], [100, 2.7]]","P_CO₂ (kPa), mol/kg","['-', '-']",,,,,,,,,,,,,,,,qwen3-max,DAC_prompt_SCaSE
(PQCS2129)_(PEI-25-APTES-25)_50%_(PQCS2129)_50%PEI_APTES_T70_TGA_0.81barCO2,(PQCS2129)_(PEI-25-APTES-25)_50%,10.1021/ie202345q,034.pdf-id_comprehensive_extraction.json,PQCS2129,Porous Silica Materials,PEI,Polymeric Amines,600.0,50.0,11.627906976744187,APTES,Amine-Functional Silane Coupling Agents,0,,319.0,2.52,31.6,,,,1.0,0.81 bar,81.0,various,,"N2, H2O",70.0,TGA,3.02 mol/kg,3.02,,,,20.0,68.00000000000003,TG Curve/ CO2 adsorption profile,CO₂ loading (mol/kg),"[[0, 0.0], [5, 0.4], [10, 0.7], [20, 1.1], [30, 1.4], [40, 1.6], [50, 1.8], [60, 1.9], [80, 2.1], [100, 2.2]]","P_CO₂ (kPa), mol/kg","['-', '-']",,,,,,,,,,,,,,,,qwen3-max,DAC_prompt_SCaSE
(PQCS2129)_(PEI-25-APTES-25)_50%_(PQCS2129)_50%PEI_APTES_T80_TGA_0.81barCO2,(PQCS2129)_(PEI-25-APTES-25)_50%,10.1021/ie202345q,034.pdf-id_comprehensive_extraction.json,PQCS2129,Porous Silica Materials,PEI,Polymeric Amines,600.0,50.0,11.627906976744187,APTES,Amine-Functional Silane Coupling Agents,0,,319.0,2.52,31.6,,,,1.0,0.81 bar,81.0,various,,"N2, H2O",80.0,TGA,2.87 mol/kg,2.87,,,,18.75,66.0,TG Curve/ CO2 adsorption profile,CO₂ loading (mol/kg),"[[0, 0.0], [5, 0.3], [10, 0.5], [20, 0.9], [30, 1.1], [40, 1.3], [50, 1.4], [60, 1.5], [80, 1.6], [100, 1.7]]","P_CO₂ (kPa), mol/kg","['-', '-']",,,,,,,,,,,,,,,,qwen3-max,DAC_prompt_SCaSE
(PQCS2129)_(PEI-25-APTES-25)_50%_(PQCS2129)_50%PEI_APTES_T90_TGA_0.81barCO2,(PQCS2129)_(PEI-25-APTES-25)_50%,10.1021/ie202345q,034.pdf-id_comprehensive_extraction.json,PQCS2129,Porous Silica Materials,PEI,Polymeric Amines,600.0,50.0,11.627906976744187,APTES,Amine-Functional Silane Coupling Agents,0,,319.0,2.52,31.6,,,,1.0,0.81 bar,81.0,various,,"N2, H2O",90.0,TGA,2.70 mol/kg,2.7,,,,20.0,71.99999999999997,TG Curve/ CO2 adsorption profile,CO₂ loading (mol/kg),"[[0, 0.0], [5, 0.2], [10, 0.4], [20, 0.7], [30, 0.9], [40, 1.0], [50, 1.1], [60, 1.2], [80, 1.3], [100, 1.4]]","P_CO₂ (kPa), mol/kg","['-', '-']",,,,,,,,,,,,,,,,qwen3-max,DAC_prompt_SCaSE
(PQCS2129)_(PEI-25-APTES-25)_50%_(PQCS2129)_50%PEI_APTES_T100_TGA_0.81barCO2,(PQCS2129)_(PEI-25-APTES-25)_50%,10.1021/ie202345q,034.pdf-id_comprehensive_extraction.json,PQCS2129,Porous Silica Materials,PEI,Polymeric Amines,600.0,50.0,11.627906976744187,APTES,Amine-Functional Silane Coupling Agents,0,,319.0,2.52,31.6,,,,1.0,0.81 bar,81.0,various,,"N2, H2O",100.0,TGA,2.49 mol/kg,2.49,,,,18.75,62.00000000000001,TG Curve/ CO2 adsorption profile,CO₂ loading (mol/kg),"[[0, 0.0], [5, 0.15], [10, 0.3], [20, 0.5], [30, 0.6], [40, 0.7], [50, 0.8], [60, 0.85], [80, 0.9], [100, 0.95]]","P_CO₂ (kPa), mol/kg","['-', '-']",,,,,,,,,,,,,,,,qwen3-max,DAC_prompt_SCaSE
(PQCS2129)_(PEI-25-APTES-25)_50%_(PQCS2129)_50%PEI_APTES_T110_TGA_0.81barCO2,(PQCS2129)_(PEI-25-APTES-25)_50%,10.1021/ie202345q,034.pdf-id_comprehensive_extraction.json,PQCS2129,Porous Silica Materials,PEI,Polymeric Amines,600.0,50.0,11.627906976744187,APTES,Amine-Functional Silane Coupling Agents,0,,319.0,2.52,31.6,,,,1.0,0.81 bar,81.0,various,,"N2, H2O",110.0,TGA,2.26 mol/kg,2.26,,,,20.0,71.99999999999997,TG Curve/ CO2 adsorption profile,CO₂ loading (mol/kg),"[[0, 0.0], [5, 0.1], [10, 0.2], [20, 0.35], [30, 0.45], [40, 0.5], [50, 0.55], [60, 0.6], [80, 0.65], [100, 0.7]]","P_CO₂ (kPa), mol/kg","['-', '-']",,,,,,,,,,,,,,,,qwen3-max,DAC_prompt_SCaSE
(PQCS2129)_(PEI-25-APTES-25)_50%_(PQCS2129)_50%PEI_APTES_T120_TGA_0.81barCO2,(PQCS2129)_(PEI-25-APTES-25)_50%,10.1021/ie202345q,034.pdf-id_comprehensive_extraction.json,PQCS2129,Porous Silica Materials,PEI,Polymeric Amines,600.0,50.0,11.627906976744187,APTES,Amine-Functional Silane Coupling Agents,0,,319.0,2.52,31.6,,,,1.0,0.81 bar,81.0,various,,"N2, H2O",120.0,TGA,1.99 mol/kg,1.99,,,,22.0,59.333333333333336,TG Curve/ CO2 adsorption profile,CO₂ loading (mol/kg),"[[0, 0.0], [5, 0.05], [10, 0.1], [20, 0.2], [30, 0.25], [40, 0.3], [50, 0.35], [60, 0.38], [80, 0.4], [100, 0.42]]","P_CO₂ (kPa), mol/kg","['-', '-']",,,,,,,,,,,,,,,,qwen3-max,DAC_prompt_SCaSE
(PQCS2129)_(PEI-35-APTES-15)_50%_(PQCS2129)_50%PEI_APTES_T60_BTC_10pctCO2_8pctH2O_He,(PQCS2129)_(PEI-35-APTES-15)_50%,10.1021/ie202345q,034.pdf-id_comprehensive_extraction.json,PQCS2129,Porous Silica Materials,PEI,Polymeric Amines,600.0,50.0,11.627906976744187,APTES,Amine-Functional Silane Coupling Agents,0,,319.0,2.52,31.6,,,,8.0,10 vol%,10.0,100 mL/min,100.0,"He, H2O",60.0,BTC,2.44 mol/kg,2.44,,,,,,Fixed-Bed Breakthrough Testing,CO₂ Capacity (mol/kg),"[[1, 2.2], [2, 2.1], [3, 2.0], [4, 1.9], [5, 1.8], [6, 1.8], [7, 1.7], [8, 1.6]]","Cycles, mol/kg","['-', '-']",He,105.0,60.0,,,Cyclic CO2 profile,CO₂ Capacity (mol/kg),"[[1, 2.2], [2, 2.1], [3, 2.0], [4, 1.9], [5, 1.8], [6, 1.8], [7, 1.7], [8, 1.6]]",mol/kg,8.0,,,,,,qwen3-max,DAC_prompt_SCaSE
(PQCS2129)_(PEI-35-APTES-15)_50%_(PQCS2129)_50%PEI_APTES_T60_TGA_100pctCO2_dry,(PQCS2129)_(PEI-35-APTES-15)_50%,10.1021/ie202345q,034.pdf-id_comprehensive_extraction.json,PQCS2129,Porous Silica Materials,PEI,Polymeric Amines,600.0,50.0,11.627906976744187,APTES,Amine-Functional Silane Coupling Agents,0,,319.0,2.52,31.6,,,,0.0,100 vol%,100.0,100 mL/min,100.0,N2,60.0,TGA,2.9 mmol/g,2.9,0.33 mmol/mmol,0.33,,,,,,,,,N2,105.0,120.0,,,,,,,,,,,,,qwen3-max,DAC_prompt_SCaSE
(PQCS2129)_(PEI-50)_50%_(PQCS2129)_50%PEI_T60_BTC_10pctCO2_8pctH2O_He,(PQCS2129)_(PEI-50)_50%,10.1021/ie202345q,034.pdf-id_comprehensive_extraction.json,PQCS2129,Porous Silica Materials,PEI,Polymeric Amines,600.0,50.0,11.627906976744187,0,,0,,319.0,2.52,31.6,,,,8.0,10 vol%,10.0,100 mL/min,100.0,"He, H2O",60.0,BTC,2.44 mol/kg,2.44,,,,,,Fixed-Bed Breakthrough Testing,CO₂ Capacity (mol/kg),"[[1, 1.6], [2, 1.5], [3, 1.4], [4, 1.3], [5, 1.2], [6, 1.1], [7, 1.1], [8, 1.0]]","Cycles, mol/kg","['-', '-']",He,105.0,60.0,,,Cyclic CO2 profile,CO₂ Capacity (mol/kg),"[[1, 1.6], [2, 1.5], [3, 1.4], [4, 1.3], [5, 1.2], [6, 1.1], [7, 1.1], [8, 1.0]]",mol/kg,8.0,,,,,,qwen3-max,DAC_prompt_SCaSE
(PQCS2129)_(PEI-50)_50%_(PQCS2129)_50%PEI_T60_TGA_100pctCO2_dry,(PQCS2129)_(PEI-50)_50%,10.1021/ie202345q,034.pdf-id_comprehensive_extraction.json,PQCS2129,Porous Silica Materials,PEI,Polymeric Amines,600.0,50.0,11.627906976744187,0,,0,,319.0,2.52,31.6,,,,0.0,100 vol%,100.0,100 mL/min,100.0,N2,60.0,TGA,3.2 mmol/g,3.2,0.29 mmol/mmol,0.29,,,,,,,,,N2,105.0,120.0,,,,,,,,,,,,,qwen3-max,DAC_prompt_SCaSE
SBA-15_PEI_10.6%_SBA-15_10.6%PEI__T30_TGA_400ppmCO2_He,SBA-15_PEI_10.6%,10.1021/jacs.5b06823,035.pdf-id_comprehensive_extraction.json,SBA-15,Porous Silica Materials,PEI,Polymeric Amines,800.0,10.6,2.4651162790697674,0,,0,,730.0,0.88,82.0,379.0,0.72,78.0,0.0,400 ppm,0.04,400 mL/min,400.0,,30.0,TGA,1.4 mmol/g,1.4,0.07 mol CO2/mol N,0.07,,,,,,,,,He,,,,,,,,,,,,,,,qwen3-max,DAC_prompt_SCaSE
SBA-15_PEI_21.5%_SBA-15_21.5%PEI__T30_TGA_400ppmCO2_He,SBA-15_PEI_21.5%,10.1021/jacs.5b06823,035.pdf-id_comprehensive_extraction.json,SBA-15,Porous Silica Materials,PEI,Polymeric Amines,800.0,21.5,5.0,0,,0,,730.0,0.88,82.0,344.0,0.65,76.0,0.0,400 ppm,0.04,400 mL/min,400.0,,30.0,TGA,2.2 mmol/g,2.2,0.055 mol CO2/mol N,0.055,,,,,,,,,He,,,,,,,,,,,,,,,qwen3-max,DAC_prompt_SCaSE
SBA-15_PEI_30.6%_SBA-15_30.6%PEI__T30_TGA_400ppmCO2_He,SBA-15_PEI_30.6%,10.1021/jacs.5b06823,035.pdf-id_comprehensive_extraction.json,SBA-15,Porous Silica Materials,PEI,Polymeric Amines,800.0,30.6,7.116279069767442,0,,0,,730.0,0.88,82.0,278.0,0.51,74.0,0.0,400 ppm,0.04,400 mL/min,400.0,,30.0,TGA,2.5 mmol/g,2.5,0.042 mol CO2/mol N,0.042,,,,,,,,,He,,,,,,,,,,,,,,,qwen3-max,DAC_prompt_SCaSE
SBA-15_PEI_42.6%_SBA-15_42.6%PEI__T30_TGA_400ppmCO2_He,SBA-15_PEI_42.6%,10.1021/jacs.5b06823,035.pdf-id_comprehensive_extraction.json,SBA-15,Porous Silica Materials,PEI,Polymeric Amines,800.0,42.6,9.906976744186048,0,,0,,730.0,0.88,82.0,171.0,0.32,70.0,0.0,400 ppm,0.04,400 mL/min,400.0,,30.0,TGA,2.58 mmol/g,2.58,0.035 mol CO2/mol N,0.035,,,,,,,,,He,,,,,,,,,,,,,,,qwen3-max,DAC_prompt_SCaSE
SBA-15_PEI_49.2%_SBA-15_49.2%PEI__T30_TGA_400ppmCO2_He,SBA-15_PEI_49.2%,10.1021/jacs.5b06823,035.pdf-id_comprehensive_extraction.json,SBA-15,Porous Silica Materials,PEI,Polymeric Amines,800.0,49.2,11.44186046511628,0,,0,,730.0,0.88,82.0,31.0,0.04,68.0,0.0,400 ppm,0.04,400 mL/min,400.0,,30.0,TGA,2.6 mmol/g,2.6,0.03 mol CO2/mol N,0.03,,,,,,,,,He,,,,,,,,,,,,,,,qwen3-max,DAC_prompt_SCaSE
SBA-15-HMDS_PEI_8.7%_SBA-15-HMDS_8.7%PEI__T30_TGA_400ppmCO2_He,SBA-15-HMDS_PEI_8.7%,10.1021/jacs.5b06823,035.pdf-id_comprehensive_extraction.json,SBA-15-HMDS,Porous Silica Materials,PEI,Polymeric Amines,800.0,8.7,2.0232558139534884,0,,0,,587.0,0.8,80.0,543.0,0.93,78.0,0.0,400 ppm,0.04,400 mL/min,400.0,,30.0,TGA,1.8 mmol/g,1.8,0.025 mol CO2/mol N,0.025,,,,,,,,,He,,,,,,,,,,,,,,,qwen3-max,DAC_prompt_SCaSE
SBA-15-HMDS_PEI_18.2%_SBA-15-HMDS_18.2%PEI__T30_TGA_400ppmCO2_He,SBA-15-HMDS_PEI_18.2%,10.1021/jacs.5b06823,035.pdf-id_comprehensive_extraction.json,SBA-15-HMDS,Porous Silica Materials,PEI,Polymeric Amines,800.0,18.2,4.232558139534884,0,,0,,587.0,0.8,80.0,308.0,0.67,76.0,0.0,400 ppm,0.04,400 mL/min,400.0,,30.0,TGA,2.3 mmol/g,2.3,0.09 mol CO2/mol N,0.09,,,,,,,,,He,,,,,,,,,,,,,,,qwen3-max,DAC_prompt_SCaSE
SBA-15-HMDS_PEI_29.4%_SBA-15-HMDS_29.4%PEI__T30_TGA_400ppmCO2_He,SBA-15-HMDS_PEI_29.4%,10.1021/jacs.5b06823,035.pdf-id_comprehensive_extraction.json,SBA-15-HMDS,Porous Silica Materials,PEI,Polymeric Amines,800.0,29.4,6.837209302325581,0,,0,,587.0,0.8,80.0,206.0,0.54,74.0,0.0,400 ppm,0.04,400 mL/min,400.0,,30.0,TGA,2.55 mmol/g,2.55,0.13 mol CO2/mol N,0.13,,,,,,,,,He,,,,,,,,,,,,,,,qwen3-max,DAC_prompt_SCaSE
SBA-15-HMDS_PEI_39.5%_SBA-15-HMDS_39.5%PEI__T30_TGA_400ppmCO2_He,SBA-15-HMDS_PEI_39.5%,10.1021/jacs.5b06823,035.pdf-id_comprehensive_extraction.json,SBA-15-HMDS,Porous Silica Materials,PEI,Polymeric Amines,800.0,39.5,9.186046511627907,0,,0,,587.0,0.8,80.0,87.0,0.28,70.0,0.0,400 ppm,0.04,400 mL/min,400.0,,30.0,TGA,2.58 mmol/g,2.58,0.15 mol CO2/mol N,0.15,,,,,,,,,He,,,,,,,,,,,,,,,qwen3-max,DAC_prompt_SCaSE
SBA-15-HMDS_PEI_49.8%_SBA-15-HMDS_49.8%PEI__T30_TGA_400ppmCO2_He,SBA-15-HMDS_PEI_49.8%,10.1021/jacs.5b06823,035.pdf-id_comprehensive_extraction.json,SBA-15-HMDS,Porous Silica Materials,PEI,Polymeric Amines,800.0,49.8,11.581395348837209,0,,0,,587.0,0.8,80.0,22.0,0.1,68.0,0.0,400 ppm,0.04,400 mL/min,400.0,,30.0,TGA,2.6 mmol/g,2.6,0.155 mol CO2/mol N,0.155,,,,,,,,,He,,,,,,,,,,,,,,,qwen3-max,DAC_prompt_SCaSE
SBA-15-130_PEI_9.6%_SBA-15-130_9.6%PEI__T30_TGA_400ppmCO2_He,SBA-15-130_PEI_9.6%,10.1021/jacs.5b06823,035.pdf-id_comprehensive_extraction.json,SBA-15,Porous Silica Materials,PEI,Polymeric Amines,800.0,9.6,2.2325581395348837,0,,0,,537.0,1.06,108.0,381.0,0.96,104.0,0.0,400 ppm,0.04,400 mL/min,400.0,,30.0,TGA,1.5 mmol/g,1.5,0.005 mol CO2/mol N,0.005,,,,,,,,,He,,,,,,,,,,,,,,,qwen3-max,DAC_prompt_SCaSE
SBA-15-130_PEI_19.3%_SBA-15-130_19.3%PEI__T30_TGA_400ppmCO2_He,SBA-15-130_PEI_19.3%,10.1021/jacs.5b06823,035.pdf-id_comprehensive_extraction.json,SBA-15,Porous Silica Materials,PEI,Polymeric Amines,800.0,19.3,4.488372093023256,0,,0,,537.0,1.06,108.0,363.0,0.88,102.0,0.0,400 ppm,0.04,400 mL/min,400.0,,30.0,TGA,2.1 mmol/g,2.1,0.055 mol CO2/mol N,0.055,,,,,,,,,He,,,,,,,,,,,,,,,qwen3-max,DAC_prompt_SCaSE
SBA-15-130_PEI_28.4%_SBA-15-130_28.4%PEI__T30_TGA_400ppmCO2_He,SBA-15-130_PEI_28.4%,10.1021/jacs.5b06823,035.pdf-id_comprehensive_extraction.json,SBA-15,Porous Silica Materials,PEI,Polymeric Amines,800.0,28.4,6.604651162790698,0,,0,,537.0,1.06,108.0,318.0,0.73,100.0,0.0,400 ppm,0.04,400 mL/min,400.0,,30.0,TGA,2.45 mmol/g,2.45,0.105 mol CO2/mol N,0.105,,,,,,,,,He,,,,,,,,,,,,,,,qwen3-max,DAC_prompt_SCaSE
SBA-15-130_PEI_39.4%_SBA-15-130_39.4%PEI__T30_TGA_400ppmCO2_He,SBA-15-130_PEI_39.4%,10.1021/jacs.5b06823,035.pdf-id_comprehensive_extraction.json,SBA-15,Porous Silica Materials,PEI,Polymeric Amines,800.0,39.4,9.162790697674419,0,,0,,537.0,1.06,108.0,220.0,0.48,96.0,0.0,400 ppm,0.04,400 mL/min,400.0,,30.0,TGA,2.55 mmol/g,2.55,0.14 mol CO2/mol N,0.14,,,,,,,,,He,,,,,,,,,,,,,,,qwen3-max,DAC_prompt_SCaSE
SBA-15-130_PEI_49.3%_SBA-15-130_49.3%PEI__T30_TGA_400ppmCO2_He,SBA-15-130_PEI_49.3%,10.1021/jacs.5b06823,035.pdf-id_comprehensive_extraction.json,SBA-15,Porous Silica Materials,PEI,Polymeric Amines,800.0,49.3,11.465116279069766,0,,0,,537.0,1.06,108.0,96.0,0.21,92.0,0.0,400 ppm,0.04,400 mL/min,400.0,,30.0,TGA,2.6 mmol/g,2.6,0.145 mol CO2/mol N,0.145,,,,,,,,,He,,,,,,,,,,,,,,,qwen3-max,DAC_prompt_SCaSE
SBA-15-130-HMDS_PEI_18.8%_SBA-15-130-HMDS_18.8%PEI__T30_TGA_400ppmCO2_He,SBA-15-130-HMDS_PEI_18.8%,10.1021/jacs.5b06823,035.pdf-id_comprehensive_extraction.json,SBA-15-HMDS,Porous Silica Materials,PEI,Polymeric Amines,800.0,18.8,4.372093023255815,0,,0,,432.0,0.91,106.0,338.0,0.99,104.0,0.0,400 ppm,0.04,400 mL/min,400.0,,30.0,TGA,2.2 mmol/g,2.2,0.10 mol CO2/mol N,0.1,,,,,,,,,He,,,,,,,,,,,,,,,qwen3-max,DAC_prompt_SCaSE
SBA-15-130-HMDS_PEI_29.0%_SBA-15-130-HMDS_29.0%PEI__T30_TGA_400ppmCO2_He,SBA-15-130-HMDS_PEI_29.0%,10.1021/jacs.5b06823,035.pdf-id_comprehensive_extraction.json,SBA-15-HMDS,Porous Silica Materials,PEI,Polymeric Amines,800.0,29.0,6.744186046511628,0,,0,,432.0,0.91,106.0,293.0,0.98,102.0,0.0,400 ppm,0.04,400 mL/min,400.0,,30.0,TGA,2.5 mmol/g,2.5,0.145 mol CO2/mol N,0.145,,,,,,,,,He,,,,,,,,,,,,,,,qwen3-max,DAC_prompt_SCaSE
SBA-15-130-HMDS_PEI_40.1%_SBA-15-130-HMDS_40.1%PEI__T30_TGA_400ppmCO2_He,SBA-15-130-HMDS_PEI_40.1%,10.1021/jacs.5b06823,035.pdf-id_comprehensive_extraction.json,SBA-15-HMDS,Porous Silica Materials,PEI,Polymeric Amines,800.0,40.1,9.325581395348838,0,,0,,432.0,0.91,106.0,209.0,0.8,98.0,0.0,400 ppm,0.04,400 mL/min,400.0,,30.0,TGA,2.6 mmol/g,2.6,0.165 mol CO2/mol N,0.165,,,,,,,,,He,,,,,,,,,,,,,,,qwen3-max,DAC_prompt_SCaSE
SBA-15-130-HMDS_PEI_49.0%_SBA-15-130-HMDS_49.0%PEI__T30_TGA_400ppmCO2_He,SBA-15-130-HMDS_PEI_49.0%,10.1021/jacs.5b06823,035.pdf-id_comprehensive_extraction.json,SBA-15-HMDS,Porous Silica Materials,PEI,Polymeric Amines,800.0,49.0,11.395348837209303,0,,0,,432.0,0.91,106.0,88.0,0.41,94.0,0.0,400 ppm,0.04,400 mL/min,400.0,,30.0,TGA,2.65 mmol/g,2.65,0.175 mol CO2/mol N,0.175,,,,,,,,,He,,,,,,,,,,,,,,,qwen3-max,DAC_prompt_SCaSE
Mesoporous_γ-Al2O3_bare_Mesoporous_γ-Al2O3_bare_10pctCO2_T25_TGA_dry,Mesoporous_γ-Al2O3_bare,10.1021/la203373g,036.pdf-id_comprehensive_extraction.json,Mesoporous γ-Al2O3,Porous Alumina (PA),0,,,,,0,,0,,234.0,1.17,17.3,234.0,1.17,17.3,0.0,10%,10.0,100 mL/min,100.0,,25.0,TGA,0.34 mmol/g,0.34,,,,,,,,,,,,,,,,,,,,,,,,,,qwen3-max,DAC_prompt_SCaSE
Mesoporous_γ-Al2O3_bare_Mesoporous_γ-Al2O3_bare_400ppmCO2_T25_TGA_dry,Mesoporous_γ-Al2O3_bare,10.1021/la203373g,036.pdf-id_comprehensive_extraction.json,Mesoporous γ-Al2O3,Porous Alumina (PA),0,,,,,0,,0,,234.0,1.17,17.3,234.0,1.17,17.3,0.0,400 ppm,0.04,100 mL/min,100.0,,25.0,TGA,0.17 mmol/g,0.17,,,,,,,,,,,,,,,,,,,,,,,,,,qwen3-max,DAC_prompt_SCaSE
SBA-15_bare_SBA-15_bare_10pctCO2_T25_TGA_dry,SBA-15_bare,10.1021/la203373g,036.pdf-id_comprehensive_extraction.json,SBA-15,Porous Silica Materials,0,,,,,0,,0,,841.0,1.08,6.8,841.0,1.08,6.8,0.0,10%,10.0,100 mL/min,100.0,,25.0,TGA,0.09 mmol/g,0.09,,,,,,,,,,,,,,,,,,,,,,,,,,qwen3-max,DAC_prompt_SCaSE
SBA-15_bare_SBA-15_bare_400ppmCO2_T25_TGA_dry,SBA-15_bare,10.1021/la203373g,036.pdf-id_comprehensive_extraction.json,SBA-15,Porous Silica Materials,0,,,,,0,,0,,841.0,1.08,6.8,841.0,1.08,6.8,0.0,400 ppm,0.04,100 mL/min,100.0,,25.0,TGA,0.003 mmol/g,0.003,,,,,,,,,,,,,,,,,,,,,,,,,,qwen3-max,DAC_prompt_SCaSE
Mesoporous_γ-Al2O3_PEI_29.8%_Mesoporous_γ-Al2O3_29.8%PEI__T25_TGA_10pctCO2_dry,Mesoporous_γ-Al2O3_PEI_29.8%,10.1021/la203373g,036.pdf-id_comprehensive_extraction.json,Mesoporous γ-Al2O3,Porous Alumina (PA),PEI,Polymeric Amines,600.0,29.8,6.930232558139536,0,,0,,234.0,1.17,17.3,111.0,0.57,15.3,0.0,10%,10.0,100 mL/min,100.0,,25.0,TGA,1.41 mmol/g,1.41,0.20 mol/mol,0.2,,,,,,,,,,,,,,,,,,,,,,,,qwen3-max,DAC_prompt_SCaSE
Mesoporous_γ-Al2O3_PEI_29.8%_Mesoporous_γ-Al2O3_29.8%PEI__T25_TGA_400ppmCO2_dry,Mesoporous_γ-Al2O3_PEI_29.8%,10.1021/la203373g,036.pdf-id_comprehensive_extraction.json,Mesoporous γ-Al2O3,Porous Alumina (PA),PEI,Polymeric Amines,600.0,29.8,6.930232558139536,0,,0,,234.0,1.17,17.3,111.0,0.57,15.3,0.0,400 ppm,0.04,100 mL/min,100.0,,25.0,TGA,1.03 mmol/g,1.03,0.15 mol/mol,0.15,,,,,,,,,,,,,,,,,,,,,,,,qwen3-max,DAC_prompt_SCaSE
Mesoporous_γ-Al2O3_PEI_37.2%_Mesoporous_γ-Al2O3_37.2%PEI__T25_TGA_10pctCO2_dry,Mesoporous_γ-Al2O3_PEI_37.2%,10.1021/la203373g,036.pdf-id_comprehensive_extraction.json,Mesoporous γ-Al2O3,Porous Alumina (PA),PEI,Polymeric Amines,600.0,37.2,8.651162790697676,0,,0,,234.0,1.17,17.3,66.0,0.35,15.2,0.0,10%,10.0,100 mL/min,100.0,,25.0,TGA,1.73 mmol/g,1.73,0.20 mol/mol,0.2,,,,,,,,,,,,,,,,,,,,,,,,qwen3-max,DAC_prompt_SCaSE
Mesoporous_γ-Al2O3_PEI_37.2%_Mesoporous_γ-Al2O3_37.2%PEI__T25_TGA_400ppmCO2_dry,Mesoporous_γ-Al2O3_PEI_37.2%,10.1021/la203373g,036.pdf-id_comprehensive_extraction.json,Mesoporous γ-Al2O3,Porous Alumina (PA),PEI,Polymeric Amines,600.0,37.2,8.651162790697676,0,,0,,234.0,1.17,17.3,66.0,0.35,15.2,0.0,400 ppm,0.04,100 mL/min,100.0,,25.0,TGA,1.33 mmol/g,1.33,0.15 mol/mol,0.15,,,,,,,,,,,,,,,,,,,,,,,,qwen3-max,DAC_prompt_SCaSE
Mesoporous_γ-Al2O3_PEI_48.1%_Mesoporous_γ-Al2O3_48.1%PEI__T25_TGA_10pctCO2_dry,Mesoporous_γ-Al2O3_PEI_48.1%,10.1021/la203373g,036.pdf-id_comprehensive_extraction.json,Mesoporous γ-Al2O3,Porous Alumina (PA),PEI,Polymeric Amines,600.0,48.1,11.186046511627907,0,,0,,234.0,1.17,17.3,29.0,0.16,15.1,0.0,10%,10.0,100 mL/min,100.0,,25.0,TGA,1.95 mmol/g,1.95,0.17 mol/mol,0.17,,,,,,,,,,,,,,,,,,,,,,,,qwen3-max,DAC_prompt_SCaSE
Mesoporous_γ-Al2O3_PEI_48.1%_Mesoporous_γ-Al2O3_48.1%PEI__T25_TGA_400ppmCO2_dry,Mesoporous_γ-Al2O3_PEI_48.1%,10.1021/la203373g,036.pdf-id_comprehensive_extraction.json,Mesoporous γ-Al2O3,Porous Alumina (PA),PEI,Polymeric Amines,600.0,48.1,11.186046511627907,0,,0,,234.0,1.17,17.3,29.0,0.16,15.1,0.0,400 ppm,0.04,100 mL/min,100.0,,25.0,TGA,1.74 mmol/g,1.74,0.16 mol/mol,0.16,,,,,,,,,,,,,,,,,,,,,,,,qwen3-max,DAC_prompt_SCaSE
SBA-15_PEI_24.8%_SBA-15_24.8%PEI__T25_TGA_10pctCO2_dry,SBA-15_PEI_24.8%,10.1021/la203373g,036.pdf-id_comprehensive_extraction.json,SBA-15,Porous Silica Materials,PEI,Polymeric Amines,600.0,24.8,5.767441860465117,0,,0,,841.0,1.08,6.8,287.0,0.55,6.1,0.0,10%,10.0,100 mL/min,100.0,,25.0,TGA,0.85 mmol/g,0.85,0.15 mol/mol,0.15,,,,,,,,,,,,,,,,,,,,,,,,qwen3-max,DAC_prompt_SCaSE
SBA-15_PEI_24.8%_SBA-15_24.8%PEI__T25_TGA_400ppmCO2_dry,SBA-15_PEI_24.8%,10.1021/la203373g,036.pdf-id_comprehensive_extraction.json,SBA-15,Porous Silica Materials,PEI,Polymeric Amines,600.0,24.8,5.767441860465117,0,,0,,841.0,1.08,6.8,287.0,0.55,6.1,0.0,400 ppm,0.04,100 mL/min,100.0,,25.0,TGA,0.32 mmol/g,0.32,0.06 mol/mol,0.06,,,,,,,,,,,,,,,,,,,,,,,,qwen3-max,DAC_prompt_SCaSE
SBA-15_PEI_39.9%_SBA-15_39.9%PEI__T25_TGA_10pctCO2_dry,SBA-15_PEI_39.9%,10.1021/la203373g,036.pdf-id_comprehensive_extraction.json,SBA-15,Porous Silica Materials,PEI,Polymeric Amines,600.0,39.9,9.279069767441861,0,,0,,841.0,1.08,6.8,118.0,0.28,5.5,0.0,10%,10.0,100 mL/min,100.0,,25.0,TGA,1.61 mmol/g,1.61,0.17 mol/mol,0.17,,,,,,,,,,,,,,,,,,,,,,,,qwen3-max,DAC_prompt_SCaSE
SBA-15_PEI_39.9%_SBA-15_39.9%PEI__T25_TGA_400ppmCO2_dry,SBA-15_PEI_39.9%,10.1021/la203373g,036.pdf-id_comprehensive_extraction.json,SBA-15,Porous Silica Materials,PEI,Polymeric Amines,600.0,39.9,9.279069767441861,0,,0,,841.0,1.08,6.8,118.0,0.28,5.5,0.0,400 ppm,0.04,100 mL/min,100.0,,25.0,TGA,1.05 mmol/g,1.05,0.11 mol/mol,0.11,,,,,,,,,,,,,,,,,,,,,,,,qwen3-max,DAC_prompt_SCaSE
SBA-15_bare_SBA-15_bare_400ppmCO2_N2_25C_TGA_DAC,SBA-15_bare,10.1002/advs.202207253,037.pdf-id_comprehensive_extraction.json,SBA-15,Porous Silica Materials,0,,,,,0,,0,,992.0,1.319,5.318548387096774,,,,0.0,400 ppm,0.04,100 mL/min,100.0,N₂,25.0,TGA,0.104 mmol/g,0.104,,,,,,,,,,,,,,,,,,,,,,,,,,qwen3-max,DAC_prompt_SCaSE
SBA-15_DEA_50%_SBA-15_50%DEA__T25_TGA_400ppmCO2_N2,SBA-15_DEA_50%,10.1002/advs.202207253,037.pdf-id_comprehensive_extraction.json,SBA-15,Porous Silica Materials,DEA,Small-Molecule Polyamines,105.14,50.0,11.627906976744187,0,,0,,992.0,1.319,5.318548387096774,65.0,0.137,8.430769230769231,0.0,400 ppm,0.04,100 mL/min,100.0,N₂,25.0,TGA,0.587 mmol/g,0.587,0.12 mol CO2/mol N,0.12,,,,,,,,,,,,,,,,,,,,,,,,qwen3-max,DAC_prompt_SCaSE
SBA-15_PEI_50%_SBA-15_50%PEI__T25_TGA_400ppmCO2_N2,SBA-15_PEI_50%,10.1002/advs.202207253,037.pdf-id_comprehensive_extraction.json,SBA-15,Porous Silica Materials,PEI,Polymeric Amines,800.0,50.0,11.627906976744187,0,,0,,992.0,1.319,5.318548387096774,27.0,0.055,8.148148148148149,0.0,400 ppm,0.04,100 mL/min,100.0,N₂,25.0,TGA,1.107 mmol/g,1.107,0.10 mol CO2/mol N,0.1,,,,,,,,,,,,,,,,,,,,,,,,qwen3-max,DAC_prompt_SCaSE
SBA-15_DEA25%_PEI25%_SBA-15_25%DEA_25%PEI_T25_TGA_400ppmCO2_N2,SBA-15_DEA25%_PEI25%,10.1002/advs.202207253,037.pdf-id_comprehensive_extraction.json,SBA-15,Porous Silica Materials,DEA,Small-Molecule Polyamines,105.14,25.0,5.813953488372094,PEI,Polymeric Amines,0,,992.0,1.319,5.318548387096774,62.0,0.134,8.64516129032258,0.0,400 ppm,0.04,100 mL/min,100.0,N₂,25.0,TGA,0.947 mmol/g,0.947,0.16 mol CO2/mol N,0.16,,,,,,,,,,,,,,,,,,,,,,,,qwen3-max,DAC_prompt_SCaSE
SBA-15_DEA33.3%_PEI16.7%_SBA-15_33.3%DEA_16.7%PEI_T25_TGA_400ppmCO2_N2,SBA-15_DEA33.3%_PEI16.7%,10.1002/advs.202207253,037.pdf-id_comprehensive_extraction.json,SBA-15,Porous Silica Materials,DEA,Small-Molecule Polyamines,105.14,33.3,7.7441860465116275,PEI,Polymeric Amines,0,,992.0,1.319,5.318548387096774,88.0,0.174,7.909090909090909,0.0,400 ppm,0.04,100 mL/min,100.0,N₂,25.0,TGA,1.217 mmol/g,1.217,0.17 mol CO2/mol N,0.17,,,,,,,,,,,,,,,,,,,,,,,,qwen3-max,DAC_prompt_SCaSE
