Repository: qingguang0309/BO4DAC

# AI-Driven Catalyst Optimization System

An advanced AI system for optimizing catalyst formulations for CO2 capture using Bayesian optimization and machine learning techniques.

## Features

- **Bayesian Optimization**: Advanced optimization algorithm to suggest the next best catalyst formulations to test
- **Uncertainty Quantification**: Provides confidence intervals for predictions
- **Expected Improvement**: Quantifies the potential improvement of suggested formulations
- **Web Interface**: Intuitive web-based interface for easy interaction
- **Real-time Visualization**: Interactive charts showing optimization progress

File: data/historical_experiments.csv (part 8 of 12)
Record_ID,Material_ID,DOI,Source_File,Support,Support_Type,Amine_1_or_Additive_1,Amine_Type,MW_Mn_g_mol,Organic_Content_pct,N_Content_mmol_g,Amine_2_or_Additive_2,Amine_2_or_Additive_2_Type,Amine_3_or_Additive_3,Amine_3_or_Additive_3_Type,BET_Bare_Surface_Area_m2_g,Bare_Pore_Volume_cm3_g,Average_Bare_Pore_Diameter_nm,BET_Surface_Area_m2_g,Pore_Volume_cm3_g,Average_Pore_Diameter_nm,Relative_Humidity_pct,CO2_Concentration,CO2_Concentration_vol_pct,Flow_Rate,Flow_Rate_mL_min,Interfering_Gases,Adsorption_Temperature_C,CO2_Test_Method,CO2_Capacity,CO2_Capacity_mmol_g,Amine_Efficiency,Amine_Efficiency_mmol_mmol,Heat_of_Adsorption_kJ_mol,Time_to_Half_Saturation,Time_to_90_Saturation,Kinetic_name,Kinetic_label,Kinetic_values,Kinetic_units,Kinetic_percent_saturation,Desorption_Gas,Desorption_Temperature_C,Desorption_Time,Weight_Loss_Stability_pct,Capacity_Loss_Stability_pct,Cycle_1_name,Cycle_1_label,Cycle_1_values,Cycle_1_units,Cycle_1_max_cycle,Cycle_2_name,Cycle_2_label,Cycle_2_values,Cycle_2_units,Cycle_2_max_cycle,Model_Name,Prompt_Name
SBA-15_DEA25%_PEI25%_1_1_SBA-15_25%DEA_25%PEI_1_1_T25_TGA_400ppmCO2_N2,SBA-15_DEA25%_PEI25%_1_1,10.1002/advs.202207253,037.pdf-id_comprehensive_extraction.json,SBA-15,Porous Silica Materials,DEA,Small-Molecule Polyamines,105.14,25.0,5.813953488372094,PEI,Polymeric Amines,0,,992.0,1.319,5.318548387096774,92.0,0.178,7.739130434782608,0.0,400 ppm,0.04,100 mL/min,100.0,N₂,25.0,TGA,1.620 mmol/g,1.62,0.20 mol CO2/mol N,0.2,,,,,,,,,,,,,,,,,,,,,,,,qwen3-max,DAC_prompt_SCaSE
SBA-15_DEA16.7%_PEI33.3%_SBA-15_16.7%DEA_33.3%PEI_T25_TGA_400ppmCO2_N2,SBA-15_DEA16.7%_PEI33.3%,10.1002/advs.202207253,037.pdf-id_comprehensive_extraction.json,SBA-15,Porous Silica Materials,DEA,Small-Molecule Polyamines,105.14,16.7,3.883720930232558,PEI,Polymeric Amines,0,,992.0,1.319,5.318548387096774,72.0,0.135,7.5,0.0,400 ppm,0.04,100 mL/min,100.0,N₂,25.0,TGA,1.512 mmol/g,1.512,0.16 mol CO2/mol N,0.16,,,,,,,,,,,,,,,,,,,,,,,,qwen3-max,DAC_prompt_SCaSE
SBA-15_DEA10%_PEI40%_SBA-15_10%DEA_40%PEI_T25_TGA_400ppmCO2_N2,SBA-15_DEA10%_PEI40%,10.1002/advs.202207253,037.pdf-id_comprehensive_extraction.json,SBA-15,Porous Silica Materials,DEA,Small-Molecule Polyamines,105.14,10.0,2.3255813953488373,PEI,Polymeric Amines,0,,992.0,1.319,5.318548387096774,114.0,0.204,7.157894736842105,0.0,400 ppm,0.04,100 mL/min,100.0,N₂,25.0,TGA,1.291 mmol/g,1.291,0.13 mol CO2/mol N,0.13,,,,,,,,,,,,,,,,,,,,,,,,qwen3-max,DAC_prompt_SCaSE
SBA-15_bare_SBA-15_bare_400ppmCO2_25C_TGA,SBA-15_bare,10.1016/j.jece.2022.107239,038.pdf-id_comprehensive_extraction.json,SBA-15,Porous Silica Materials,0,,,,,0,,0,,934.91,1.45,6.203805713918987,,,,0.0,400 ppm,0.04,100 mL/min,100.0,,25.0,TGA,0.10 mmol/g,0.1,,,,27.0,62.39999999999999,TG Curve/ CO2 adsorption profile,CO2 Adsorbed (mmol/g),"[[0, 0.0], [12, 0.02], [24, 0.04], [36, 0.06], [48, 0.07], [60, 0.08], [72, 0.085], [84, 0.088], [96, 0.09], [120, 0.09]]","min, mmol/g","['-', '-']",,,,,,,,,,,,,,,,qwen3-max,DAC_prompt_SCaSE
SBA-15_DEA_50%_SBA-15_50%DEA__T25_TGA_400ppmCO2,SBA-15_DEA_50%,10.1016/j.jece.2022.107239,038.pdf-id_comprehensive_extraction.json,SBA-15,Porous Silica Materials,DEA,Small-Molecule Polyamines,105.14,50.0,4.76,0,,0,,934.91,1.45,6.203805713918987,273.01,0.6,8.790886780704003,0.0,400 ppm,0.04,100 mL/min,100.0,,25.0,TGA,0.54 mmol/g,0.54,0.11 mmol/mmol,0.11,,11.85,42.2,TG Curve/ CO2 adsorption profile,CO2 Adsorbed (mmol/g),"[[0, 0.0], [12, 0.4], [24, 0.6], [36, 0.75], [48, 0.85], [60, 0.9], [72, 0.92], [84, 0.93], [96, 0.94], [120, 0.94]]","min, mmol/g","['11.85 min', '42.20 min']",,,,,,,,,,,,,,,,qwen3-max,DAC_prompt_SCaSE
SBA-15_TEPA_50%_SBA-15_50%TEPA__T25_TGA_400ppmCO2,SBA-15_TEPA_50%,10.1016/j.jece.2022.107239,038.pdf-id_comprehensive_extraction.json,SBA-15,Porous Silica Materials,TEPA,Small-Molecule Polyamines,189.3,50.0,13.21,0,,0,,934.91,1.45,6.203805713918987,174.1,0.35,8.0413555427915,0.0,400 ppm,0.04,100 mL/min,100.0,,25.0,TGA,1.91 mmol/g,1.91,0.14 mmol/mmol,0.14,,28.5,57.6,TG Curve/ CO2 adsorption profile,CO2 Adsorbed (mmol/g),"[[0, 0.0], [12, 0.26], [24, 0.45], [36, 0.6], [48, 0.7], [60, 0.76], [72, 0.8], [84, 0.83], [96, 0.85], [120, 0.86]]","min, mmol/g","['28.50 min', '57.60 min']",,,,,,,,,,,,,,,,qwen3-max,DAC_prompt_SCaSE
SBA-15_TEPA_10%_DEA_40%_SBA-15_10%TEPA_40%DEA_T25_TGA_400ppmCO2,SBA-15_TEPA_10%_DEA_40%,10.1016/j.jece.2022.107239,038.pdf-id_comprehensive_extraction.json,SBA-15,Porous Silica Materials,TEPA,Small-Molecule Polyamines,189.3,50.0,6.45,DEA,Small-Molecule Polyamines,0,,934.91,1.45,6.203805713918987,78.59,0.19,9.670441532001526,0.0,400 ppm,0.04,100 mL/min,100.0,,25.0,TGA,1.10 mmol/g,1.1,0.17 mmol/mmol,0.17,,16.05,42.65,TG Curve/ CO2 adsorption profile,CO2 Adsorbed (mmol/g),"[[0, 0.0], [12, 0.6], [24, 0.9], [36, 1.1], [48, 1.25], [60, 1.32], [72, 1.36], [84, 1.38], [96, 1.4], [120, 1.41]]","min, mmol/g","['16.05 min', '42.65 min']",,,,,,,,,,,,,,,,qwen3-max,DAC_prompt_SCaSE
SBA-15_TEPA_16.37%_DEA_33.33%_SBA-15_16.37%TEPA_33.33%DEA_T25_TGA_400ppmCO2,SBA-15_TEPA_16.37%_DEA_33.33%,10.1016/j.jece.2022.107239,038.pdf-id_comprehensive_extraction.json,SBA-15,Porous Silica Materials,TEPA,Small-Molecule Polyamines,189.3,50.0,7.57,DEA,Small-Molecule Polyamines,0,,934.91,1.45,6.203805713918987,76.38,0.18,9.426551453260016,0.0,400 ppm,0.04,100 mL/min,100.0,,25.0,TGA,1.38 mmol/g,1.38,0.18 mmol/mmol,0.18,,23.55,52.0,TG Curve/ CO2 adsorption profile,CO2 Adsorbed (mmol/g),"[[0, 0.0], [12, 0.7], [24, 1.0], [36, 1.3], [48, 1.5], [60, 1.6], [72, 1.65], [84, 1.68], [96, 1.7], [120, 1.71]]","min, mmol/g","['23.55 min', '52.00 min']",,,,,,,,,,,,,,,,qwen3-max,DAC_prompt_SCaSE
SBA-15_TEPA_25%_DEA_25%_SBA-15_25%TEPA_25%DEA_T25_TGA_400ppmCO2,SBA-15_TEPA_25%_DEA_25%,10.1016/j.jece.2022.107239,038.pdf-id_comprehensive_extraction.json,SBA-15,Porous Silica Materials,TEPA,Small-Molecule Polyamines,189.3,50.0,8.98,DEA,Small-Molecule Polyamines,0,,934.91,1.45,6.203805713918987,69.31,0.17,9.810994084547684,0.0,400 ppm,0.04,100 mL/min,100.0,,25.0,TGA,1.68 mmol/g,1.68,0.19 mmol/mmol,0.19,,24.5,55.4,TG Curve/ CO2 adsorption profile,CO2 Adsorbed (mmol/g),"[[0, 0.0], [12, 0.8], [24, 1.2], [36, 1.5], [48, 1.7], [60, 1.8], [72, 1.85], [84, 1.88], [96, 1.9], [120, 1.91]]","min, mmol/g","['24.50 min', '55.40 min']",,,,,,,,,,,,,,,,qwen3-max,DAC_prompt_SCaSE
SBA-15_TEPA_33.33%_DEA_16.67%_SBA-15_33.33%TEPA_16.67%DEA_T25_TGA_400ppmCO2,SBA-15_TEPA_33.33%_DEA_16.67%,10.1016/j.jece.2022.107239,038.pdf-id_comprehensive_extraction.json,SBA-15,Porous Silica Materials,TEPA,Small-Molecule Polyamines,189.3,50.0,10.39,DEA,Small-Molecule Polyamines,0,,934.91,1.45,6.203805713918987,35.81,0.1,11.17006422786931,0.0,400 ppm,0.04,100 mL/min,100.0,,25.0,TGA,1.90 mmol/g,1.9,0.18 mmol/mmol,0.18,,27.7,58.25,TG Curve/ CO2 adsorption profile,CO2 Adsorbed (mmol/g),"[[0, 0.0], [12, 1.2], [24, 1.7], [36, 1.95], [48, 2.05], [60, 2.12], [72, 2.16], [84, 2.18], [96, 2.19], [120, 2.2]]","min, mmol/g","['27.70 min', '58.25 min']",,,,,,,,,,,,,,,,qwen3-max,DAC_prompt_SCaSE
SBA-15_TEPA_40%_DEA_10%_SBA-15_40%TEPA_10%DEA_T25_TGA_400ppmCO2,SBA-15_TEPA_40%_DEA_10%,10.1016/j.jece.2022.107239,038.pdf-id_comprehensive_extraction.json,SBA-15,Porous Silica Materials,TEPA,Small-Molecule Polyamines,189.3,50.0,11.52,DEA,Small-Molecule Polyamines,0,,934.91,1.45,6.203805713918987,48.18,0.12,9.962640099626402,0.0,400 ppm,0.04,100 mL/min,100.0,,25.0,TGA,1.93 mmol/g,1.93,0.17 mmol/mmol,0.17,,26.15,52.7,TG Curve/ CO2 adsorption profile,CO2 Adsorbed (mmol/g),"[[0, 0.0], [12, 1.1], [24, 1.6], [36, 1.9], [48, 2.0], [60, 2.08], [72, 2.12], [84, 2.14], [96, 2.16], [120, 2.18]]","min, mmol/g","['26.15 min', '52.70 min']",,,,,,Cyclic CO2 profile,Capacity (mmol/g),"[[1, 1.85], [2, 1.84], [3, 1.83], [4, 1.82], [5, 1.81], [6, 1.8], [7, 1.79], [8, 1.78], [9, 1.77], [10, 1.76]]",mmol/g,10.0,,,,,,qwen3-max,DAC_prompt_SCaSE
SBA-15_PEI_25%_SBA-15_25%PEI__T25_BTC_400ppmCO2_N2_100mL_min,SBA-15_PEI_25%,10.1016/j.cej.2021.131875,039.pdf-id_comprehensive_extraction.json,SBA-15,Porous Silica Materials,PEI,Polymeric Amines,800.0,25.0,5.813953488372094,0,,0,,643.03,1.1441,7.116930780834487,205.98,0.4717,9.160112632294398,0.0,400 ppm,0.04,100 mL/min,100.0,,25.0,BTC,0.72 mmol/g,0.72,,,,,,,,,,,,,,,,,,,,,,,,,,qwen3-max,DAC_prompt_SCaSE
SBA-15_PEI_50%_SBA-15_50%PEI__T25_BTC_400ppmCO2_N2_100mL_min,SBA-15_PEI_50%,10.1016/j.cej.2021.131875,039.pdf-id_comprehensive_extraction.json,SBA-15,Porous Silica Materials,PEI,Polymeric Amines,800.0,50.0,11.627906976744187,0,,0,,643.03,1.1441,7.116930780834487,13.089,0.0505,15.432806173122469,0.0,400 ppm,0.04,100 mL/min,100.0,,25.0,BTC,1.34 mmol/g,1.34,,,,,,,,,,,,,,,,,,,,,,,,,,qwen3-max,DAC_prompt_SCaSE
SBA-15_PEI_75%_SBA-15_75%PEI__T25_BTC_400ppmCO2_N2_100mL_min,SBA-15_PEI_75%,10.1016/j.cej.2021.131875,039.pdf-id_comprehensive_extraction.json,SBA-15,Porous Silica Materials,PEI,Polymeric Amines,800.0,75.0,17.441860465116278,0,,0,,643.03,1.1441,7.116930780834487,1.87,0.0027,5.775401069518717,0.0,400 ppm,0.04,100 mL/min,100.0,,25.0,BTC,1.90 mmol/g,1.9,,,,,,,,,,,,,,,,,,,,,,,,,,qwen3-max,DAC_prompt_SCaSE
SBA-15_TEPA_25%_SBA-15_25%TEPA__T25_BTC_400ppmCO2_N2_100mL_min,SBA-15_TEPA_25%,10.1016/j.cej.2021.131875,039.pdf-id_comprehensive_extraction.json,SBA-15,Porous Silica Materials,TEPA,Small-Molecule Polyamines,189.3,25.0,5.813953488372094,0,,0,,643.03,1.1441,7.116930780834487,250.38,0.6024,9.623771866762523,0.0,400 ppm,0.04,100 mL/min,100.0,,25.0,BTC,0.89 mmol/g,0.89,,,,,,,,,,,,,,,,,,,,,,,,,,qwen3-max,DAC_prompt_SCaSE
SBA-15_TEPA_50%_SBA-15_50%TEPA__T25_BTC_400ppmCO2_N2_100mL_min,SBA-15_TEPA_50%,10.1016/j.cej.2021.131875,039.pdf-id_comprehensive_extraction.json,SBA-15,Porous Silica Materials,TEPA,Small-Molecule Polyamines,189.3,50.0,11.627906976744187,0,,0,,643.03,1.1441,7.116930780834487,174.1,0.3533,8.117174037909248,0.0,400 ppm,0.04,100 mL/min,100.0,,25.0,BTC,2.30 mmol/g,2.3,,,,,,,,,,,,,,,,,,,,,,,,,,qwen3-max,DAC_prompt_SCaSE
SBA-15_TEPA_75%_SBA-15_75%TEPA__T25_BTC_400ppmCO2_N2_100mL_min,SBA-15_TEPA_75%,10.1016/j.cej.2021.131875,039.pdf-id_comprehensive_extraction.json,SBA-15,Porous Silica Materials,TEPA,Small-Molecule Polyamines,189.3,75.0,17.441860465116278,0,,0,,643.03,1.1441,7.116930780834487,0.83,0.0018,8.674698795180724,0.0,400 ppm,0.04,100 mL/min,100.0,,25.0,BTC,3.44 mmol/g,3.44,,,,,,,,,,,,,,,,,,,,,,,,,,qwen3-max,DAC_prompt_SCaSE
50S_PEHA_50%_50S_50%PEHA__T25_TGA_95pctCO2,50S_PEHA_50%,10.1002/cssc.201802975,040.pdf-id_comprehensive_extraction.json,50S,Porous Silica Materials,PEHA,Small-Molecule Polyamines,600.93,50.0,11.627906976744187,0,,0,,,,,,,,0.0,95 vol%,95.0,60 mL/min,60.0,,25.0,TGA,160 mg/g,3.64,,,-84.0,,,,,,,,,,,,,,,,,,,,,,,qwen3-max,DAC_prompt_SCaSE
50S_PEHA_50%_50S_50%PEHA__T85_TGA_95pctCO2,50S_PEHA_50%,10.1002/cssc.201802975,040.pdf-id_comprehensive_extraction.json,50S,Porous Silica Materials,PEHA,Small-Molecule Polyamines,600.93,50.0,11.627906976744187,0,,0,,,,,,,,0.0,95 vol%,95.0,60 mL/min,60.0,,85.0,TGA,40 mg/g,0.91,,,-84.0,,,,,,,,,,,,,,,,,,,,,,,qwen3-max,DAC_prompt_SCaSE
50S_TEPA_50%_50S_50%TEPA__T25_TGA_95pctCO2,50S_TEPA_50%,10.1002/cssc.201802975,040.pdf-id_comprehensive_extraction.json,50S,Porous Silica Materials,TEPA,Small-Molecule Polyamines,232.34,50.0,11.627906976744187,0,,0,,,,,,,,0.0,95 vol%,95.0,60 mL/min,60.0,,25.0,TGA,182 mg/g,4.14,,,-89.0,,,,,,,,,,,,,,,,,,,,,,,qwen3-max,DAC_prompt_SCaSE
50S_TEPA_50%_50S_50%TEPA__T85_TGA_95pctCO2,50S_TEPA_50%,10.1002/cssc.201802975,040.pdf-id_comprehensive_extraction.json,50S,Porous Silica Materials,TEPA,Small-Molecule Polyamines,232.34,50.0,11.627906976744187,0,,0,,,,,,,,0.0,95 vol%,95.0,60 mL/min,60.0,,85.0,TGA,40 mg/g,0.91,,,-89.0,,,,,,,,,,,,,,,,,,,,,,,qwen3-max,DAC_prompt_SCaSE
50S_LPEI25k_50%_50S_50%LPEI__T25_TGA_95pctCO2,50S_LPEI25k_50%,10.1002/cssc.201802975,040.pdf-id_comprehensive_extraction.json,50S,Porous Silica Materials,LPEI,Polymeric Amines,25000.0,50.0,11.627906976744187,0,,0,,,,,,,,0.0,95 vol%,95.0,60 mL/min,60.0,,25.0,TGA,114 mg/g,2.59,,,-42.0,,,,,,,,,,,,,,,,,,,,,,,qwen3-max,DAC_prompt_SCaSE
50S_LPEI25k_50%_50S_50%LPEI__T85_TGA_95pctCO2,50S_LPEI25k_50%,10.1002/cssc.201802975,040.pdf-id_comprehensive_extraction.json,50S,Porous Silica Materials,LPEI,Polymeric Amines,25000.0,50.0,11.627906976744187,0,,0,,,,,,,,0.0,95 vol%,95.0,60 mL/min,60.0,,85.0,TGA,25 mg/g,0.57,,,-42.0,,,,,,,,,,,,,,,,,,,,,,,qwen3-max,DAC_prompt_SCaSE
50S_BPEI25k_50%_50S_50%BPEI__T25_TGA_95pctCO2,50S_BPEI25k_50%,10.1002/cssc.201802975,040.pdf-id_comprehensive_extraction.json,50S,Porous Silica Materials,BPEI,Polymeric Amines,25000.0,50.0,11.627906976744187,0,,0,,,,,,,,0.0,95 vol%,95.0,60 mL/min,60.0,,25.0,TGA,140 mg/g,3.18,,,-83.0,,,,,,,,,,,,,,,,,,,,,,,qwen3-max,DAC_prompt_SCaSE
50S_PEHA-PO-1-2_61%_50S_61%PEHA-PO__T25_TGA_95pctCO2,50S_PEHA-PO-1-2_61%,10.1002/cssc.201802975,040.pdf-id_comprehensive_extraction.json,50S,Porous Silica Materials,PEHA,Small-Molecule Polyamines,600.93,61.0,14.186046511627907,PEG200,Additive,0,,,,,,,,0.0,95 vol%,95.0,60 mL/min,60.0,,25.0,TGA,121 mg/g,2.75,,,-72.0,0.73,1.73,Fixed-Bed Breakthrough Testing,Adsorption (%),"[[0.0, 0.0], [0.5, 35.2], [1.0, 58.7], [2.0, 78.3], [3.0, 87.1], [4.0, 92.4], [5.0, 95.6], [7.0, 97.8], [10.0, 99.1], [15.0, 100.0]]","min, %","[0.73, 1.73]",,,,,,,,,,,,,,,,qwen3-max,DAC_prompt_SCaSE
50S_PEHA-PO-1-2_61%_50S_61%PEHA-PO__T85_TGA_95pctCO2,50S_PEHA-PO-1-2_61%,10.1002/cssc.201802975,040.pdf-id_comprehensive_extraction.json,50S,Porous Silica Materials,PEHA,Small-Molecule Polyamines,600.93,61.0,14.186046511627907,PEG200,Additive,0,,,,,,,,0.0,95 vol%,95.0,60 mL/min,60.0,,85.0,TGA,106 mg/g,2.41,,,-72.0,,,,,,,,,,,,,Cyclic CO2 profile,Adsorption capacity (mmol CO₂ g⁻¹),"[[1, 2.52], [5, 2.51], [10, 2.5], [15, 2.5], [20, 2.49], [25, 2.49], [30, 2.48], [35, 2.48], [40, 2.47], [45, 2.47], [50, 2.46]]",mmol/g,50.0,,,,,,qwen3-max,DAC_prompt_SCaSE
50S_PEHA-PO-1-2_61%_50S_61%PEHA-PO__T25_TGA_400ppmCO2,50S_PEHA-PO-1-2_61%,10.1002/cssc.201802975,040.pdf-id_comprehensive_extraction.json,50S,Porous Silica Materials,PEHA,Small-Molecule Polyamines,600.93,61.0,14.186046511627907,PEG200,Additive,0,,,,,,,,0.0,400 ppm,0.04,60 mL/min,60.0,,25.0,TGA,55 mg/g,1.25,,,,,,,,,,,,,,,,,,,,,,,,,,qwen3-max,DAC_prompt_SCaSE
50S_PEHA-PO-1-2_61%_50S_61%PEHA-PO__T25_FixedBed_1000ppmCO2_Dry,50S_PEHA-PO-1-2_61%,10.1002/cssc.201802975,040.pdf-id_comprehensive_extraction.json,50S,Porous Silica Materials,PEHA,Small-Molecule Polyamines,600.93,61.0,14.186046511627907,PEG200,Additive,0,,,,,,,,0.0,1000 ppm,0.1,335 mL/min,335.0,,25.0,BTC,71 mg/g,1.61,,,,,,,,,,,400 ppm CO2 in air,50.0,60.0,,,Cyclic CO2 profile,Adsorption capacity (mmol CO₂ g⁻¹),"[[1, 1.5], [2, 1.5], [3, 1.5], [4, 1.5], [5, 1.5]]",mmol/g,5.0,,,,,,qwen3-max,DAC_prompt_SCaSE
50S_PEHA-PO-1-2_61%_50S_61%PEHA-PO__T25_FixedBed_1000ppmCO2_Humid,50S_PEHA-PO-1-2_61%,10.1002/cssc.201802975,040.pdf-id_comprehensive_extraction.json,50S,Porous Silica Materials,PEHA,Small-Molecule Polyamines,600.93,61.0,14.186046511627907,PEG200,Additive,0,,,,,,,,50.0,1000 ppm,0.1,335 mL/min,335.0,,25.0,BTC,97 mg/g,2.2,,,,,,,,,,,400 ppm CO2 in air,50.0,60.0,,,Cyclic CO2 profile,Adsorption capacity (mmol CO₂ g⁻¹),"[[1, 2.3], [2, 2.3], [3, 2.3], [4, 2.3], [5, 2.3]]",mmol/g,5.0,,,,,,qwen3-max,DAC_prompt_SCaSE
50S_PEHA-BO-1-2_61%_50S_61%PEHA-BO__T25_TGA_95pctCO2,50S_PEHA-BO-1-2_61%,10.1002/cssc.201802975,040.pdf-id_comprehensive_extraction.json,50S,Porous Silica Materials,PEHA,Small-Molecule Polyamines,600.93,61.0,14.186046511627907,PEG200,Additive,0,,,,,,,,0.0,95 vol%,95.0,60 mL/min,60.0,,25.0,TGA,100 mg/g,2.27,,,,0.57,1.13,Fixed-Bed Breakthrough Testing,Adsorption (%),"[[0.0, 0.0], [0.5, 29.8], [1.0, 51.2], [2.0, 69.4], [3.0, 79.6], [4.0, 85.7], [5.0, 89.8], [7.0, 92.9], [10.0, 95.8], [15.0, 98.7]]","min, %","[0.57, 1.13]",,,,,,,,,,,,,,,,qwen3-max,DAC_prompt_SCaSE
50S_PEHA-BO-1-2_61%_50S_61%PEHA-BO__T85_TGA_95pctCO2,50S_PEHA-BO-1-2_61%,10.1002/cssc.201802975,040.pdf-id_comprehensive_extraction.json,50S,Porous Silica Materials,PEHA,Small-Molecule Polyamines,600.93,61.0,14.186046511627907,PEG200,Additive,0,,,,,,,,0.0,95 vol%,95.0,60 mL/min,60.0,,85.0,TGA,85 mg/g,1.93,,,,,,,,,,,,,,,,Cyclic CO2 profile,Adsorption capacity (mmol CO₂ g⁻¹),"[[1, 1.95], [5, 1.94], [10, 1.94], [15, 1.93], [20, 1.93], [25, 1.92], [30, 1.92], [35, 1.91], [40, 1.91], [45, 1.9], [50, 1.9]]",mmol/g,50.0,,,,,,qwen3-max,DAC_prompt_SCaSE
50S_PEHA-BO-1-2_61%_50S_61%PEHA-BO__T25_TGA_400ppmCO2,50S_PEHA-BO-1-2_61%,10.1002/cssc.201802975,040.pdf-id_comprehensive_extraction.json,50S,Porous Silica Materials,PEHA,Small-Molecule Polyamines,600.93,61.0,14.186046511627907,PEG200,Additive,0,,,,,,,,0.0,400 ppm,0.04,60 mL/min,60.0,,25.0,TGA,49 mg/g,1.11,,,,,,,,,,,,,,,,,,,,,,,,,,qwen3-max,DAC_prompt_SCaSE
50S_TEPA-PO-1-2_61%_50S_61%TEPA-PO__T25_TGA_95pctCO2,50S_TEPA-PO-1-2_61%,10.1002/cssc.201802975,040.pdf-id_comprehensive_extraction.json,50S,Porous Silica Materials,TEPA,Small-Molecule Polyamines,232.34,61.0,14.186046511627907,PEG200,Additive,0,,,,,,,,0.0,95 vol%,95.0,60 mL/min,60.0,,25.0,TGA,108 mg/g,2.45,,,-78.0,0.67,1.43,Fixed-Bed Breakthrough Testing,Adsorption (%),"[[0.0, 0.0], [0.5, 32.1], [1.0, 54.8], [2.0, 73.5], [3.0, 83.2], [4.0, 88.9], [5.0, 92.7], [7.0, 95.3], [10.0, 97.5], [15.0, 99.4]]","min, %","[0.67, 1.43]",,,,,,,,,,,,,,,,qwen3-max,DAC_prompt_SCaSE
50S_TEPA-PO-1-2_61%_50S_61%TEPA-PO__T85_TGA_95pctCO2,50S_TEPA-PO-1-2_61%,10.1002/cssc.201802975,040.pdf-id_comprehensive_extraction.json,50S,Porous Silica Materials,TEPA,Small-Molecule Polyamines,232.34,61.0,14.186046511627907,PEG200,Additive,0,,,,,,,,0.0,95 vol%,95.0,60 mL/min,60.0,,85.0,TGA,95 mg/g,2.16,,,-78.0,,,,,,,,,,,,,Cyclic CO2 profile,Adsorption capacity (mmol CO₂ g⁻¹),"[[1, 2.25], [5, 2.24], [10, 2.23], [15, 2.23], [20, 2.22], [25, 2.22], [30, 2.21], [35, 2.21], [40, 2.2], [45, 2.2], [50, 2.19]]",mmol/g,50.0,,,,,,qwen3-max,DAC_prompt_SCaSE
50S_TEPA-PO-1-2_61%_50S_61%TEPA-PO__T25_TGA_400ppmCO2,50S_TEPA-PO-1-2_61%,10.1002/cssc.201802975,040.pdf-id_comprehensive_extraction.json,50S,Porous Silica Materials,TEPA,Small-Molecule Polyamines,232.34,61.0,14.186046511627907,PEG200,Additive,0,,,,,,,,0.0,400 ppm,0.04,60 mL/min,60.0,,25.0,TGA,59 mg/g,1.34,,,,,,,,,,,,,,,,,,,,,,,,,,qwen3-max,DAC_prompt_SCaSE
50S_TEPA-PO-1-2_61%_50S_61%TEPA-PO__T25_FixedBed_1000ppmCO2_Humid,50S_TEPA-PO-1-2_61%,10.1002/cssc.201802975,040.pdf-id_comprehensive_extraction.json,50S,Porous Silica Materials,TEPA,Small-Molecule Polyamines,232.34,61.0,14.186046511627907,PEG200,Additive,0,,,,,,,,50.0,1000 ppm,0.1,335 mL/min,335.0,,25.0,BTC,88 mg/g,2.0,,,,,,,,,,,400 ppm CO2 in air,50.0,60.0,,,Cyclic CO2 profile,Adsorption capacity (mg CO₂ g⁻¹),"[[1, 88], [2, 88], [3, 88], [4, 88], [5, 88], [10, 88], [15, 88], [20, 88], [25, 88], [30, 88], [35, 88], [40, 88], [45, 88]]",mg/g,45.0,,,,,,qwen3-max,DAC_prompt_SCaSE
SBA-15_LPPI_10%_SBA-15_10%LPPI_T35_BTC_400ppmCO2_N2,SBA-15_LPPI_10%,10.1002/cssc.201800755,041.pdf-id_comprehensive_extraction.json,SBA-15,Porous Silica Materials,LPPI,Polymeric Amines,1000.0,10.0,2.3255813953488373,0,,0,,800.0,1.0,70.0,650.0,0.85,65.0,0.0,400 ppm,0.04,400 mL/min,400.0,N2,35.0,BTC,0.85 mmol/g,0.85,0.12 mmol/mmol,0.12,,,,,,,,,N2,110.0,10.0,,,,,,,,,,,,,qwen3-max,DAC_prompt_SCaSE
SBA-15_LPPI_20%_SBA-15_20%LPPI_T35_BTC_400ppmCO2_N2,SBA-15_LPPI_20%,10.1002/cssc.201800755,041.pdf-id_comprehensive_extraction.json,SBA-15,Porous Silica Materials,LPPI,Polymeric Amines,1000.0,20.0,4.651162790697675,0,,0,,800.0,1.0,70.0,550.0,0.7,65.0,0.0,400 ppm,0.04,400 mL/min,400.0,N2,35.0,BTC,1.05 mmol/g,1.05,0.13 mmol/mmol,0.13,,,,,,,,,N2,110.0,10.0,,,,,,,,,,,,,qwen3-max,DAC_prompt_SCaSE
SBA-15_LPPI_30%_SBA-15_30%LPPI_T35_BTC_400ppmCO2_N2,SBA-15_LPPI_30%,10.1002/cssc.201800755,041.pdf-id_comprehensive_extraction.json,SBA-15,Porous Silica Materials,LPPI,Polymeric Amines,1000.0,30.0,6.976744186046512,0,,0,,800.0,1.0,70.0,450.0,0.55,65.0,0.0,400 ppm,0.04,400 mL/min,400.0,N2,35.0,BTC,1.15 mmol/g,1.15,0.14 mmol/mmol,0.14,,,,,,,,,N2,110.0,10.0,,,,,,,,,,,,,qwen3-max,DAC_prompt_SCaSE
SBA-15_LPPI_40%_SBA-15_40%LPPI_T35_BTC_400ppmCO2_N2,SBA-15_LPPI_40%,10.1002/cssc.201800755,041.pdf-id_comprehensive_extraction.json,SBA-15,Porous Silica Materials,LPPI,Polymeric Amines,1000.0,40.0,9.30232558139535,0,,0,,800.0,1.0,70.0,350.0,0.4,65.0,0.0,400 ppm,0.04,400 mL/min,400.0,N2,35.0,BTC,1.20 mmol/g,1.2,0.15 mmol/mmol,0.15,,,,,,,,,N2,110.0,10.0,,,,,,,,,,,,,qwen3-max,DAC_prompt_SCaSE
SBA-15_LPPI_50%_SBA-15_50%LPPI_T35_BTC_400ppmCO2_N2,SBA-15_LPPI_50%,10.1002/cssc.201800755,041.pdf-id_comprehensive_extraction.json,SBA-15,Porous Silica Materials,LPPI,Polymeric Amines,1000.0,50.0,11.627906976744187,0,,0,,800.0,1.0,70.0,250.0,0.25,65.0,0.0,400 ppm,0.04,400 mL/min,400.0,N2,35.0,BTC,1.25 mmol/g,1.25,0.16 mmol/mmol,0.16,,85.0,180.0,Fixed-Bed Breakthrough Testing,M/Mₐ,"[[0, 0.0], [50, 0.75], [100, 0.88], [200, 0.93], [300, 0.96], [400, 0.975], [500, 0.98], [600, 0.985], [800, 0.99], [1000, 0.995]]","min, dimensionless","['~85 min', '~180 min']",N2,110.0,10.0,,,Cyclic CO2 profile,Amine Efficiency (mmol CO₂/mmol N),"[[0, 0.1], [5, 0.1], [10, 0.1], [15, 0.1], [20, 0.1], [25, 0.1], [30, 0.1], [35, 0.1], [40, 0.1], [45, 0.1], [50, 0.1]]",mmol/mmol,50.0,,,,,,qwen3-max,DAC_prompt_SCaSE
SBA-15_LPPI_50%_SBA-15_50%LPPI_T25_Isotherm_0.3Torr,SBA-15_LPPI_50%,10.1002/cssc.201800755,041.pdf-id_comprehensive_extraction.json,SBA-15,Porous Silica Materials,LPPI,Polymeric Amines,1000.0,50.0,11.627906976744187,0,,0,,800.0,1.0,70.0,250.0,0.25,65.0,0.0,0.3 Torr,0.04,,,,25.0,TGA,0.25 mmol/g,0.25,0.025 mmol/mmol,0.025,105.0,,,,,,,,,,,,,,,,,,,,,,,qwen3-max,DAC_prompt_SCaSE
SBA-15_LPPI_50%_SBA-15_50%LPPI_T35_Isotherm_0.3Torr,SBA-15_LPPI_50%,10.1002/cssc.201800755,041.pdf-id_comprehensive_extraction.json,SBA-15,Porous Silica Materials,LPPI,Polymeric Amines,1000.0,50.0,11.627906976744187,0,,0,,800.0,1.0,70.0,250.0,0.25,65.0,0.0,0.3 Torr,0.04,,,,35.0,TGA,0.18 mmol/g,0.18,0.018 mmol/mmol,0.018,100.0,,,,,,,,,,,,,,,,,,,,,,,qwen3-max,DAC_prompt_SCaSE
SBA-15_LPPI_50%_SBA-15_50%LPPI_T55_Isotherm_76Torr,SBA-15_LPPI_50%,10.1002/cssc.201800755,041.pdf-id_comprehensive_extraction.json,SBA-15,Porous Silica Materials,LPPI,Polymeric Amines,1000.0,50.0,11.627906976744187,0,,0,,800.0,1.0,70.0,250.0,0.25,65.0,0.0,76 Torr,10.0,,,,55.0,TGA,2.4 mmol/g,2.4,0.30 mmol/mmol,0.3,100.0,,,,,,,,,,,,,,,,,,,,,,,qwen3-max,DAC_prompt_SCaSE
SBA-15_LPPI_50%_SBA-15_50%LPPI_T75_Isotherm_760Torr,SBA-15_LPPI_50%,10.1002/cssc.201800755,041.pdf-id_comprehensive_extraction.json,SBA-15,Porous Silica Materials,LPPI,Polymeric Amines,1000.0,50.0,11.627906976744187,0,,0,,800.0,1.0,70.0,250.0,0.25,65.0,0.0,760 Torr,100.0,,,,75.0,TGA,2.5 mmol/g,2.5,0.32 mmol/mmol,0.32,100.0,,,,,,,,,,,,,,,,,,,,,,,qwen3-max,DAC_prompt_SCaSE
SBA-15_LPPI_50%_Mn700_SBA-15_50%LPPI_Mn700_T35_BTC_400ppmCO2_N2,SBA-15_LPPI_50%_Mn700,10.1002/cssc.201800755,041.pdf-id_comprehensive_extraction.json,SBA-15,Porous Silica Materials,LPPI,Polymeric Amines,700.0,50.0,11.627906976744187,0,,0,,800.0,1.0,70.0,250.0,0.25,65.0,0.0,400 ppm,0.04,400 mL/min,400.0,N2,35.0,BTC,1.20 mmol/g,1.2,0.15 mmol/mmol,0.15,,80.0,170.0,Fixed-Bed Breakthrough Testing,M/Mₐ,"[[0, 0.0], [50, 0.78], [100, 0.9], [200, 0.95], [300, 0.97], [400, 0.98], [500, 0.985], [600, 0.99], [800, 0.995], [1000, 1.0]]","min, dimensionless","['~80 min', '~170 min']",N2,110.0,10.0,,,,,,,,,,,,,qwen3-max,DAC_prompt_SCaSE
SBA-15_LPPI_50%_Mn6700_SBA-15_50%LPPI_Mn6700_T35_BTC_400ppmCO2_N2,SBA-15_LPPI_50%_Mn6700,10.1002/cssc.201800755,041.pdf-id_comprehensive_extraction.json,SBA-15,Porous Silica Materials,LPPI,Polymeric Amines,6700.0,50.0,11.627906976744187,0,,0,,800.0,1.0,70.0,250.0,0.25,65.0,0.0,400 ppm,0.04,400 mL/min,400.0,N2,35.0,BTC,1.12 mmol/g,1.12,0.13 mmol/mmol,0.13,,95.0,210.0,Fixed-Bed Breakthrough Testing,M/Mₐ,"[[0, 0.0], [50, 0.7], [100, 0.85], [200, 0.91], [300, 0.94], [400, 0.96], [500, 0.97], [600, 0.975], [800, 0.98], [1000, 0.985]]","min, dimensionless","['~95 min', '~210 min']",N2,110.0,10.0,,,,,,,,,,,,,qwen3-max,DAC_prompt_SCaSE
SBA-15_LPPI_50%_Mn36000_SBA-15_50%LPPI_Mn36000_T35_BTC_400ppmCO2_N2,SBA-15_LPPI_50%_Mn36000,10.1002/cssc.201800755,041.pdf-id_comprehensive_extraction.json,SBA-15,Porous Silica Materials,LPPI,Polymeric Amines,36000.0,50.0,11.627906976744187,0,,0,,800.0,1.0,70.0,250.0,0.25,65.0,0.0,400 ppm,0.04,400 mL/min,400.0,N2,35.0,BTC,1.04 mmol/g,1.04,0.12 mmol/mmol,0.12,,105.0,240.0,Fixed-Bed Breakthrough Testing,M/Mₐ,"[[0, 0.0], [50, 0.65], [100, 0.8], [200, 0.87], [300, 0.92], [400, 0.94], [500, 0.95], [600, 0.96], [800, 0.97], [1000, 0.975]]","min, dimensionless","['~105 min', '~240 min']",N2,110.0,10.0,,,,,,,,,,,,,qwen3-max,DAC_prompt_SCaSE
SBA-15_bare_SBA-15_bare_T35_BTC_400ppmCO2_N2,SBA-15_bare,10.1002/cssc.201800755,041.pdf-id_comprehensive_extraction.json,SBA-15,Porous Silica Materials,0,,,,,0,,0,,800.0,1.0,70.0,800.0,1.0,70.0,0.0,400 ppm,0.04,400 mL/min,400.0,N2,35.0,BTC,<0.01 mmol/g,0.01,,,,,,,,,,,,,,,,,,,,,,,,,,qwen3-max,DAC_prompt_SCaSE
SBA-15_LPPI_10%_SBA-15_10%LPPI__T35_TGA_400ppmCO2,SBA-15_LPPI_10%,10.1002/cssc.201800438,042.pdf-id_comprehensive_extraction.json,SBA-15,Porous Silica Materials,LPPI,Polymeric Amines,1000.0,10.0,2.3255813953488373,0,,0,,800.0,1.0,70.0,650.0,0.85,65.0,0.0,400 ppm,0.04,100 mL/min,100.0,N2,35.0,TGA,1.05 mmol/g,1.05,0.15 mmol/mmol,0.15,,,,,,,,,N2,110.0,18.0,,,,,,,,,,,,,qwen3-max,DAC_prompt_SCaSE
SBA-15_LPPI_20%_SBA-15_20%LPPI__T35_TGA_400ppmCO2,SBA-15_LPPI_20%,10.1002/cssc.201800438,042.pdf-id_comprehensive_extraction.json,SBA-15,Porous Silica Materials,LPPI,Polymeric Amines,1000.0,20.0,4.651162790697675,0,,0,,800.0,1.0,70.0,580.0,0.75,64.0,0.0,400 ppm,0.04,100 mL/min,100.0,N2,35.0,TGA,1.12 mmol/g,1.12,0.155 mmol/mmol,0.155,,,,,,,,,N2,110.0,18.0,,,,,,,,,,,,,qwen3-max,DAC_prompt_SCaSE
SBA-15_LPPI_30%_SBA-15_30%LPPI__T35_TGA_400ppmCO2,SBA-15_LPPI_30%,10.1002/cssc.201800438,042.pdf-id_comprehensive_extraction.json,SBA-15,Porous Silica Materials,LPPI,Polymeric Amines,1000.0,30.0,6.976744186046512,0,,0,,800.0,1.0,70.0,500.0,0.65,63.0,0.0,400 ppm,0.04,100 mL/min,100.0,N2,35.0,TGA,1.18 mmol/g,1.18,0.16 mmol/mmol,0.16,,,,,,,,,N2,110.0,18.0,,,,,,,,,,,,,qwen3-max,DAC_prompt_SCaSE
SBA-15_LPPI_40%_SBA-15_40%LPPI__T35_TGA_400ppmCO2,SBA-15_LPPI_40%,10.1002/cssc.201800438,042.pdf-id_comprehensive_extraction.json,SBA-15,Porous Silica Materials,LPPI,Polymeric Amines,1000.0,40.0,9.30232558139535,0,,0,,800.0,1.0,70.0,420.0,0.55,62.0,0.0,400 ppm,0.04,100 mL/min,100.0,N2,35.0,TGA,1.22 mmol/g,1.22,0.16 mmol/mmol,0.16,,,,,,,,,N2,110.0,18.0,,,,,,,,,,,,,qwen3-max,DAC_prompt_SCaSE
SBA-15_LPPI_50%_SBA-15_50%LPPI__T35_TGA_400ppmCO2,SBA-15_LPPI_50%,10.1002/cssc.201800438,042.pdf-id_comprehensive_extraction.json,SBA-15,Porous Silica Materials,LPPI,Polymeric Amines,1000.0,50.0,11.627906976744187,0,,0,,800.0,1.0,70.0,300.0,0.4,60.0,0.0,400 ppm,0.04,100 mL/min,100.0,N2,35.0,TGA,1.25 mmol/g,1.25,0.16 mmol/mmol,0.16,,,,,,,,,N2,110.0,18.0,,,,,,,,,,,,,qwen3-max,DAC_prompt_SCaSE
SBA-15_LPPI_50%_SBA-15_50%LPPI__T25_Volumetric_0.3Torr,SBA-15_LPPI_50%,10.1002/cssc.201800438,042.pdf-id_comprehensive_extraction.json,SBA-15,Porous Silica Materials,LPPI,Polymeric Amines,1000.0,50.0,11.627906976744187,0,,0,,800.0,1.0,70.0,300.0,0.4,60.0,0.0,0.3 Torr,0.04,,,N2,25.0,BTC,0.95 mmol/g,0.95,0.12 mmol/mmol,0.12,,,,,,,,,,,,,,,,,,,,,,,,qwen3-max,DAC_prompt_SCaSE
SBA-15_LPPI_50%_SBA-15_50%LPPI__T35_Volumetric_0.3Torr,SBA-15_LPPI_50%,10.1002/cssc.201800438,042.pdf-id_comprehensive_extraction.json,SBA-15,Porous Silica Materials,LPPI,Polymeric Amines,1000.0,50.0,11.627906976744187,0,,0,,800.0,1.0,70.0,300.0,0.4,60.0,0.0,0.3 Torr,0.04,,,N2,35.0,BTC,0.85 mmol/g,0.85,0.11 mmol/mmol,0.11,,,,,,,,,,,,,,,,,,,,,,,,qwen3-max,DAC_prompt_SCaSE
SBA-15_LPPI_50%_SBA-15_50%LPPI__T55_Volumetric_76Torr,SBA-15_LPPI_50%,10.1002/cssc.201800438,042.pdf-id_comprehensive_extraction.json,SBA-15,Porous Silica Materials,LPPI,Polymeric Amines,1000.0,50.0,11.627906976744187,0,,0,,800.0,1.0,70.0,300.0,0.4,60.0,0.0,76 Torr,10.0,,,N2,55.0,BTC,1.95 mmol/g,1.95,0.25 mmol/mmol,0.25,,,,,,,,,,,,,,,,,,,,,,,,qwen3-max,DAC_prompt_SCaSE
SBA-15_LPPI_50%_SBA-15_50%LPPI__T75_Volumetric_760Torr,SBA-15_LPPI_50%,10.1002/cssc.201800438,042.pdf-id_comprehensive_extraction.json,SBA-15,Porous Silica Materials,LPPI,Polymeric Amines,1000.0,50.0,11.627906976744187,0,,0,,800.0,1.0,70.0,300.0,0.4,60.0,0.0,760 Torr,100.0,,,N2,75.0,BTC,2.5 mmol/g,2.5,0.32 mmol/mmol,0.32,105.0,,,,,,,,,,,,,,,,,,,,,,,qwen3-max,DAC_prompt_SCaSE
SBA-15_LPPI_50%_SBA-15_50%LPPI__T35_BTC_400ppmCO2_1hCycle,SBA-15_LPPI_50%,10.1002/cssc.201800438,042.pdf-id_comprehensive_extraction.json,SBA-15,Porous Silica Materials,LPPI,Polymeric Amines,1000.0,50.0,11.627906976744187,0,,0,,800.0,1.0,70.0,300.0,0.4,60.0,0.0,400 ppm,0.04,100 mL/min,100.0,N2,35.0,BTC,0.76 mmol/g,0.76,0.10 mmol/mmol,0.1,,220.0,450.0,Fixed-Bed Breakthrough Testing,M/M₀,"[[0, 0.0], [100, 0.68], [200, 0.86], [300, 0.93], [400, 0.96], [500, 0.97], [600, 0.97]]","min, dimensionless","['~220 min', '~450 min']",N2,110.0,10.0,,0.0,Cyclic CO2 profile,CO₂ Adsorbed (mmol/g),"[[1, 0.76], [10, 0.76], [20, 0.76], [30, 0.76], [40, 0.76], [50, 0.76]]",mmol/g,50.0,,,,,,qwen3-max,DAC_prompt_SCaSE
SBA-15_LPPI_700g/mol_50%_SBA-15_50%LPPI700__T35_TGA_400ppmCO2,SBA-15_LPPI_700g/mol_50%,10.1002/cssc.201800438,042.pdf-id_comprehensive_extraction.json,SBA-15,Porous Silica Materials,LPPI,Polymeric Amines,700.0,50.0,11.627906976744187,0,,0,,,,,,,,0.0,400 ppm,0.04,100 mL/min,100.0,N2,35.0,TGA,1.20 mmol/g,1.2,0.16 mmol/mmol,0.16,,,,,,,,,N2,110.0,18.0,,,,,,,,,,,,,qwen3-max,DAC_prompt_SCaSE
SBA-15_LPPI_700g/mol_50%_SBA-15_50%LPPI700_Oxidized_T35_TGA_400ppmCO2,SBA-15_LPPI_700g/mol_50%,10.1002/cssc.201800438,042.pdf-id_comprehensive_extraction.json,SBA-15,Porous Silica Materials,LPPI,Polymeric Amines,700.0,50.0,11.627906976744187,0,,0,,,,,,,,0.0,400 ppm,0.04,100 mL/min,100.0,N2,35.0,TGA,0.78 mmol/g,0.78,0.104 mmol/mmol,0.104,,,,,,,,,Air,110.0,24.0,,35.0,,,,,,,,,,,qwen3-max,DAC_prompt_SCaSE
SBA-15_LPPI_6700g/mol_50%_SBA-15_50%LPPI6700__T35_TGA_400ppmCO2,SBA-15_LPPI_6700g/mol_50%,10.1002/cssc.201800438,042.pdf-id_comprehensive_extraction.json,SBA-15,Porous Silica Materials,LPPI,Polymeric Amines,6700.0,50.0,11.627906976744187,0,,0,,,,,,,,0.0,400 ppm,0.04,100 mL/min,100.0,N2,35.0,TGA,1.15 mmol/g,1.15,0.145 mmol/mmol,0.145,,,,,,,,,N2,110.0,18.0,,,,,,,,,,,,,qwen3-max,DAC_prompt_SCaSE
SBA-15_LPPI_6700g/mol_50%_SBA-15_50%LPPI6700_Oxidized_T35_TGA_400ppmCO2,SBA-15_LPPI_6700g/mol_50%,10.1002/cssc.201800438,042.pdf-id_comprehensive_extraction.json,SBA-15,Porous Silica Materials,LPPI,Polymeric Amines,6700.0,50.0,11.627906976744187,0,,0,,,,,,,,0.0,400 ppm,0.04,100 mL/min,100.0,N2,35.0,TGA,0.96 mmol/g,0.96,0.12 mmol/mmol,0.12,,,,,,,,,Air,110.0,24.0,,17.0,,,,,,,,,,,qwen3-max,DAC_prompt_SCaSE
SBA-15_LPPI_36000g/mol_50%_SBA-15_50%LPPI36000__T35_TGA_400ppmCO2,SBA-15_LPPI_36000g/mol_50%,10.1002/cssc.201800438,042.pdf-id_comprehensive_extraction.json,SBA-15,Porous Silica Materials,LPPI,Polymeric Amines,36000.0,50.0,11.627906976744187,0,,0,,,,,,,,0.0,400 ppm,0.04,100 mL/min,100.0,N2,35.0,TGA,1.10 mmol/g,1.1,0.13 mmol/mmol,0.13,,,,,,,,,N2,110.0,18.0,,,,,,,,,,,,,qwen3-max,DAC_prompt_SCaSE
SBA-15_LPPI_36000g/mol_50%_SBA-15_50%LPPI36000_Oxidized_T35_TGA_400ppmCO2,SBA-15_LPPI_36000g/mol_50%,10.1002/cssc.201800438,042.pdf-id_comprehensive_extraction.json,SBA-15,Porous Silica Materials,LPPI,Polymeric Amines,36000.0,50.0,11.627906976744187,0,,0,,,,,,,,0.0,400 ppm,0.04,100 mL/min,100.0,N2,35.0,TGA,0.92 mmol/g,0.92,0.108 mmol/mmol,0.108,,,,,,,,,Air,110.0,24.0,,17.0,,,,,,,,,,,qwen3-max,DAC_prompt_SCaSE
SBA-15_LPEI_2500g/mol_50%_SBA-15_50%LPEI2500__T35_TGA_400ppmCO2,SBA-15_LPEI_2500g/mol_50%,10.1002/cssc.201800438,042.pdf-id_comprehensive_extraction.json,SBA-15,Porous Silica Materials,LPEI,Polymeric Amines,2500.0,50.0,11.627906976744187,0,,0,,,,,,,,0.0,400 ppm,0.04,100 mL/min,100.0,N2,35.0,TGA,0.85 mmol/g,0.85,0.11 mmol/mmol,0.11,,,,,,,,,N2,110.0,18.0,,,,,,,,,,,,,qwen3-max,DAC_prompt_SCaSE
SBA-15_LPEI_2500g/mol_50%_SBA-15_50%LPEI2500_Oxidized_T35_TGA_400ppmCO2,SBA-15_LPEI_2500g/mol_50%,10.1002/cssc.201800438,042.pdf-id_comprehensive_extraction.json,SBA-15,Porous Silica Materials,LPEI,Polymeric Amines,2500.0,50.0,11.627906976744187,0,,0,,,,,,,,0.0,400 ppm,0.04,100 mL/min,100.0,N2,35.0,TGA,0.17 mmol/g,0.17,0.022 mmol/mmol,0.022,,,,,,,,,Air,110.0,24.0,,80.0,,,,,,,,,,,qwen3-max,DAC_prompt_SCaSE
SBA-15_LPEI_25000g/mol_50%_SBA-15_50%LPEI25000__T35_TGA_400ppmCO2,SBA-15_LPEI_25000g/mol_50%,10.1002/cssc.201800438,042.pdf-id_comprehensive_extraction.json,SBA-15,Porous Silica Materials,LPEI,Polymeric Amines,25000.0,50.0,11.627906976744187,0,,0,,,,,,,,0.0,400 ppm,0.04,100 mL/min,100.0,N2,35.0,TGA,0.80 mmol/g,0.8,0.10 mmol/mmol,0.1,,,,,,,,,N2,110.0,18.0,,,,,,,,,,,,,qwen3-max,DAC_prompt_SCaSE
SBA-15_LPEI_25000g/mol_50%_SBA-15_50%LPEI25000_Oxidized_T35_TGA_400ppmCO2,SBA-15_LPEI_25000g/mol_50%,10.1002/cssc.201800438,042.pdf-id_comprehensive_extraction.json,SBA-15,Porous Silica Materials,LPEI,Polymeric Amines,25000.0,50.0,11.627906976744187,0,,0,,,,,,,,0.0,400 ppm,0.04,100 mL/min,100.0,N2,35.0,TGA,0.24 mmol/g,0.24,0.03 mmol/mmol,0.03,,,,,,,,,Air,110.0,24.0,,70.0,,,,,,,,,,,qwen3-max,DAC_prompt_SCaSE
SBA-15_TPTA_50%_SBA-15_50%TPTA__T35_TGA_400ppmCO2,SBA-15_TPTA_50%,10.1002/cssc.201800438,042.pdf-id_comprehensive_extraction.json,SBA-15,Porous Silica Materials,TPTA,Small-Molecule Polyamines,188.0,50.0,11.627906976744187,0,,0,,,,,,,,0.0,400 ppm,0.04,100 mL/min,100.0,N2,35.0,TGA,1.30 mmol/g,1.3,0.18 mmol/mmol,0.18,,,,,,,,,N2,110.0,18.0,,,,,,,,,,,,,qwen3-max,DAC_prompt_SCaSE
MCF_LPPI_14mmolN/g_MCF_LPPI1000_14mmolN_g__T35_TGA_400ppmCO2,MCF_LPPI_14mmolN/g,10.1002/cssc.201800438,042.pdf-id_comprehensive_extraction.json,MCF,Porous Silica Materials,LPPI,Polymeric Amines,1000.0,,,0,,0,,,,,,,,0.0,400 ppm,0.04,100 mL/min,100.0,N2,35.0,TGA,1.33 mmol/g,1.33,0.17 mmol/mmol,0.17,,,,,,,,,N2,110.0,18.0,,,,,,,,,,,,,qwen3-max,DAC_prompt_SCaSE
SBA-15_bare_SBA-15_bare_N2_77K,SBA-15_bare,10.1002/cssc.201800438,042.pdf-id_comprehensive_extraction.json,SBA-15,Porous Silica Materials,0,,,,,0,,0,,800.0,1.0,70.0,,,,0.0,,,,,,77.0,BTC,,,,,,,,,,,,,,,,,,,,,,,,,,,,qwen3-max,DAC_prompt_SCaSE
Silica_aerogel_PZ_82%_Silica_aerogel_82%PZ__T25_TGA_200ppmCO2,Silica_aerogel_PZ_82%,10.1016/j.cherd.2023.09.015,043.pdf-id_comprehensive_extraction.json,Silica aerogel,Porous Silica Materials,PZ,Small-Molecule Polyamines,86.14,82.0,19.069767441860467,0,,0,,1608.0,3.963,9.9,1124.0,2.701,9.6,0.0,200 ppm,200.0,40 mL/min,40.0,,25.0,TGA,1.16 mmol/g,1.16,,,,2.8571428571428577,8.500000000000009,TG Curve/ CO2 adsorption profile,CO₂ adsorbed amount (mmol/g),"[[0.0, 0.0], [5.0, 0.98], [10.0, 1.02], [15.0, 1.05], [20.0, 1.07], [25.0, 1.08], [30.0, 1.09], [40.0, 1.1], [50.0, 1.11], [60.0, 1.12]]","Time (min), CO₂ adsorbed amount (mmol/g)","['-', '-']",,,,,,,,,,,,,,,,qwen3-max,DAC_prompt_SCaSE
Silica_aerogel_PZ_82%_Silica_aerogel_82%PZ__T25_TGA_200ppmCO2_cyclic_TSA,Silica_aerogel_PZ_82%,10.1016/j.cherd.2023.09.015,043.pdf-id_comprehensive_extraction.json,Silica aerogel,Porous Silica Materials,PZ,Small-Molecule Polyamines,86.14,82.0,19.069767441860467,0,,0,,1608.0,3.963,9.9,1124.0,2.701,9.6,0.0,200 ppm,200.0,40 mL/min,40.0,,25.0,TGA,1.3 mmol/g,1.3,,,,550.0,592.962962962963,TG Curve/ CO2 adsorption profile,Weight (%),"[[400, 105.8], [500, 100.2], [600, 105.6], [700, 100.1], [800, 105.5], [900, 100.0], [1000, 105.4], [1100, 100.0], [1200, 105.3], [1300, 100.0]]","Time (min), Weight (%)","['-', '-']",CO2,120.0,30.0,,,Cyclic CO2 profile,Adsorbed CO₂ amount (mmol/g),"[[2, 1.28], [4, 1.3], [6, 1.32], [8, 1.31], [10, 1.29], [12, 1.3], [14, 1.28], [16, 1.29], [18, 1.18], [20, 1.15], [22, 1.33], [24, 1.32]]",mmol/g,24.0,,,,,,qwen3-max,DAC_prompt_SCaSE
Silica_aerogel_PZ_82%_Silica_aerogel_82%PZ__T25_TGA_200ppmCO2_after_oxidation,Silica_aerogel_PZ_82%,10.1016/j.cherd.2023.09.015,043.pdf-id_comprehensive_extraction.json,Silica aerogel,Porous Silica Materials,PZ,Small-Molecule Polyamines,86.14,82.0,19.069767441860467,0,,0,,1608.0,3.963,9.9,1124.0,2.701,9.6,0.0,200 ppm,200.0,40 mL/min,40.0,,25.0,TGA,1.6 mmol/g,1.6,,,,1.9058823529411768,7.266666666666672,TG Curve/ CO2 adsorption profile,CO₂ adsorbed amount (mmol/g),"[[0.0, 0.0], [2.0, 0.85], [4.0, 1.25], [6.0, 1.42], [8.0, 1.48], [10.0, 1.51], [15.0, 1.54], [20.0, 1.56], [30.0, 1.58], [60.0, 1.62]]","Time (min), CO₂ adsorbed amount (mmol/g)","['-', '-']",,,,,,,,,,,,,,,,qwen3-max,DAC_prompt_SCaSE
Silica_aerogel_PZ_82%_Silica_aerogel_82%PZ__T25_TGA_200ppmCO2_pre_H2O,Silica_aerogel_PZ_82%,10.1016/j.cherd.2023.09.015,043.pdf-id_comprehensive_extraction.json,Silica aerogel,Porous Silica Materials,PZ,Small-Molecule Polyamines,86.14,82.0,19.069767441860467,0,,0,,1608.0,3.963,9.9,1124.0,2.701,9.6,0.0,200 ppm,200.0,40 mL/min,40.0,,25.0,TGA,0.79 mmol/g,0.79,,,,1.2000000000000002,4.5714285714285765,TG Curve/ CO2 adsorption profile,CO₂ adsorbed amount (mmol/g),"[[0.0, 0.0], [2.0, 0.75], [5.0, 0.82], [10.0, 0.85], [20.0, 0.87], [30.0, 0.88], [40.0, 0.89], [50.0, 0.9], [55.0, 0.9], [60.0, 0.9]]","Time (min), CO₂ adsorbed amount (mmol/g)","['-', '-']",,,,,,,,,,,,,,,,qwen3-max,DAC_prompt_SCaSE
HP20_bare_HP20_bare_T25_TGA_1bar_pure_CO2,HP20_bare,10.1021/ie400538x,044.pdf-id_comprehensive_extraction.json,HP20,Porous Organic Polymers (POPs),0,,,,,0,,0,,597.0,1.42,58.0,,,,0.0,100 vol%,100.0,60 mL/min,60.0,,25.0,TGA,,,,,,,,,,,,,,,,,,,,,,,,,,,,qwen3-max,DAC_prompt_SCaSE
HP20_PEI_30%_HP20_30%PEI__T25_TGA_1bar_pure_CO2,HP20_PEI_30%,10.1021/ie400538x,044.pdf-id_comprehensive_extraction.json,HP20,Porous Organic Polymers (POPs),PEI,Polymeric Amines,600.0,30.0,6.976744186046512,0,,0,,76.0,0.62,32.63157894736842,,,,0.0,100 vol%,100.0,60 mL/min,60.0,,25.0,TGA,102 mg/g,2.32,0.325 mmol/mmol,0.325,,,,,,,,,,,,,,,,,,,,,,,,qwen3-max,DAC_prompt_SCaSE
HP20_PEI_30%_HP20_30%PEI__T75_TGA_1bar_pure_CO2,HP20_PEI_30%,10.1021/ie400538x,044.pdf-id_comprehensive_extraction.json,HP20,Porous Organic Polymers (POPs),PEI,Polymeric Amines,600.0,30.0,6.976744186046512,0,,0,,76.0,0.62,32.63157894736842,,,,0.0,100 vol%,100.0,60 mL/min,60.0,,75.0,TGA,100 mg/g,2.27,0.285 mmol/mmol,0.285,,,,,,,,,,,,,,,,,,,,,,,,qwen3-max,DAC_prompt_SCaSE
HP20_PEI_35%_HP20_35%PEI__T25_TGA_1bar_pure_CO2,HP20_PEI_35%,10.1021/ie400538x,044.pdf-id_comprehensive_extraction.json,HP20,Porous Organic Polymers (POPs),PEI,Polymeric Amines,600.0,35.0,8.13953488372093,0,,0,,,,,,,,0.0,100 vol%,100.0,60 mL/min,60.0,,25.0,TGA,115 mg/g,2.61,0.340 mmol/mmol,0.34,,,,,,,,,,,,,,,,,,,,,,,,qwen3-max,DAC_prompt_SCaSE
HP20_PEI_35%_HP20_35%PEI__T75_TGA_1bar_pure_CO2,HP20_PEI_35%,10.1021/ie400538x,044.pdf-id_comprehensive_extraction.json,HP20,Porous Organic Polymers (POPs),PEI,Polymeric Amines,600.0,35.0,8.13953488372093,0,,0,,,,,,,,0.0,100 vol%,100.0,60 mL/min,60.0,,75.0,TGA,108 mg/g,2.45,0.290 mmol/mmol,0.29,,,,,,,,,,,,,,,,,,,,,,,,qwen3-max,DAC_prompt_SCaSE
HP20_PEI_40%_HP20_40%PEI__T25_TGA_1bar_pure_CO2,HP20_PEI_40%,10.1021/ie400538x,044.pdf-id_comprehensive_extraction.json,HP20,Porous Organic Polymers (POPs),PEI,Polymeric Amines,600.0,40.0,9.30232558139535,0,,0,,39.8,0.54,54.2713567839196,,,,0.0,100 vol%,100.0,60 mL/min,60.0,,25.0,TGA,130 mg/g,2.95,0.345 mmol/mmol,0.345,,,,,,,,,,,,,,,,,,,,,,,,qwen3-max,DAC_prompt_SCaSE
HP20_PEI_40%_HP20_40%PEI__T75_TGA_1bar_pure_CO2,HP20_PEI_40%,10.1021/ie400538x,044.pdf-id_comprehensive_extraction.json,HP20,Porous Organic Polymers (POPs),PEI,Polymeric Amines,600.0,40.0,9.30232558139535,0,,0,,39.8,0.54,54.2713567839196,,,,0.0,100 vol%,100.0,60 mL/min,60.0,,75.0,TGA,122 mg/g,2.77,0.295 mmol/mmol,0.295,,,,,,,,,,,,,,,,,,,,,,,,qwen3-max,DAC_prompt_SCaSE
HP20_PEI_45%_HP20_45%PEI__T25_TGA_1bar_pure_CO2,HP20_PEI_45%,10.1021/ie400538x,044.pdf-id_comprehensive_extraction.json,HP20,Porous Organic Polymers (POPs),PEI,Polymeric Amines,600.0,45.0,10.465116279069768,0,,0,,31.2,0.42,53.84615384615385,,,,0.0,100 vol%,100.0,60 mL/min,60.0,,25.0,TGA,148 mg/g,3.36,0.345 mmol/mmol,0.345,,,,,,,,,,,,,,,,,,,,,,,,qwen3-max,DAC_prompt_SCaSE
HP20_PEI_45%_HP20_45%PEI__T75_TGA_1bar_pure_CO2,HP20_PEI_45%,10.1021/ie400538x,044.pdf-id_comprehensive_extraction.json,HP20,Porous Organic Polymers (POPs),PEI,Polymeric Amines,600.0,45.0,10.465116279069768,0,,0,,31.2,0.42,53.84615384615385,,,,0.0,100 vol%,100.0,60 mL/min,60.0,,75.0,TGA,140 mg/g,3.18,0.295 mmol/mmol,0.295,,,,,,,,,,,,,,,,,,,,,,,,qwen3-max,DAC_prompt_SCaSE
HP20_PEI_50%_HP20_50%PEI__T25_TGA_1bar_pure_CO2,HP20_PEI_50%,10.1021/ie400538x,044.pdf-id_comprehensive_extraction.json,HP20,Porous Organic Polymers (POPs),PEI,Polymeric Amines,600.0,50.0,11.627906976744187,0,,0,,21.7,0.3,55.29953917050691,,,,0.0,100 vol%,100.0,60 mL/min,60.0,,25.0,TGA,181 mg/g,4.11,0.345 mmol/mmol,0.345,,2.954545454545455,18.6875,TG Curve/ CO2 adsorption profile,CO₂ adsorbed (mg/g sorbent),"[[0.0, 0.0], [0.5, 28.0], [2.0, 65.0], [5.0, 98.0], [10.0, 122.0], [20.0, 138.0], [30.0, 145.0], [40.0, 148.0], [50.0, 150.0], [60.0, 151.0]]","min, mg/g","['-', '-']",,,,,,,,,,,,,,,,qwen3-max,DAC_prompt_SCaSE
