Repository: qingguang0309/BO4DAC

# AI-Driven Catalyst Optimization System

An advanced AI system for optimizing catalyst formulations for CO2 capture using Bayesian optimization and machine learning techniques.

## Features

- **Bayesian Optimization**: Advanced optimization algorithm to suggest the next best catalyst formulations to test
- **Uncertainty Quantification**: Provides confidence intervals for predictions
- **Expected Improvement**: Quantifies the potential improvement of suggested formulations
- **Web Interface**: Intuitive web-based interface for easy interaction
- **Real-time Visualization**: Interactive charts showing optimization progress

File: data/historical_experiments.csv (part 9 of 12)
Record_ID,Material_ID,DOI,Source_File,Support,Support_Type,Amine_1_or_Additive_1,Amine_Type,MW_Mn_g_mol,Organic_Content_pct,N_Content_mmol_g,Amine_2_or_Additive_2,Amine_2_or_Additive_2_Type,Amine_3_or_Additive_3,Amine_3_or_Additive_3_Type,BET_Bare_Surface_Area_m2_g,Bare_Pore_Volume_cm3_g,Average_Bare_Pore_Diameter_nm,BET_Surface_Area_m2_g,Pore_Volume_cm3_g,Average_Pore_Diameter_nm,Relative_Humidity_pct,CO2_Concentration,CO2_Concentration_vol_pct,Flow_Rate,Flow_Rate_mL_min,Interfering_Gases,Adsorption_Temperature_C,CO2_Test_Method,CO2_Capacity,CO2_Capacity_mmol_g,Amine_Efficiency,Amine_Efficiency_mmol_mmol,Heat_of_Adsorption_kJ_mol,Time_to_Half_Saturation,Time_to_90_Saturation,Kinetic_name,Kinetic_label,Kinetic_values,Kinetic_units,Kinetic_percent_saturation,Desorption_Gas,Desorption_Temperature_C,Desorption_Time,Weight_Loss_Stability_pct,Capacity_Loss_Stability_pct,Cycle_1_name,Cycle_1_label,Cycle_1_values,Cycle_1_units,Cycle_1_max_cycle,Cycle_2_name,Cycle_2_label,Cycle_2_values,Cycle_2_units,Cycle_2_max_cycle,Model_Name,Prompt_Name
HP20_PEI_50%_HP20_50%PEI__T40_TGA_1bar_pure_CO2,HP20_PEI_50%,10.1021/ie400538x,044.pdf-id_comprehensive_extraction.json,HP20,Porous Organic Polymers (POPs),PEI,Polymeric Amines,600.0,50.0,11.627906976744187,0,,0,,21.7,0.3,55.29953917050691,,,,0.0,100 vol%,100.0,60 mL/min,60.0,,40.0,TGA,180.8 mg/g,4.11,,,,2.454545454545455,17.571428571428577,TG Curve/ CO2 adsorption profile,CO₂ adsorbed (mg/g sorbent),"[[0.0, 0.0], [0.5, 32.0], [2.0, 72.0], [5.0, 105.0], [10.0, 128.0], [20.0, 142.0], [30.0, 148.0], [40.0, 151.0], [50.0, 153.0], [60.0, 154.0]]","min, mg/g","['-', '-']",,,,,,,,,,,,,,,,qwen3-max,DAC_prompt_SCaSE
HP20_PEI_50%_HP20_50%PEI__T60_TGA_1bar_pure_CO2,HP20_PEI_50%,10.1021/ie400538x,044.pdf-id_comprehensive_extraction.json,HP20,Porous Organic Polymers (POPs),PEI,Polymeric Amines,600.0,50.0,11.627906976744187,0,,0,,21.7,0.3,55.29953917050691,,,,0.0,100 vol%,100.0,60 mL/min,60.0,,60.0,TGA,170.6 mg/g,3.88,,,,1.9107142857142856,14.58333333333334,TG Curve/ CO2 adsorption profile,CO₂ adsorbed (mg/g sorbent),"[[0.0, 0.0], [0.5, 38.0], [2.0, 80.0], [5.0, 112.0], [10.0, 134.0], [20.0, 146.0], [30.0, 150.0], [40.0, 152.0], [50.0, 154.0], [60.0, 155.0]]","min, mg/g","['-', '-']",,,,,,,,,,,,,,,,qwen3-max,DAC_prompt_SCaSE
HP20_PEI_50%_HP20_50%PEI__T75_TGA_1bar_pure_CO2,HP20_PEI_50%,10.1021/ie400538x,044.pdf-id_comprehensive_extraction.json,HP20,Porous Organic Polymers (POPs),PEI,Polymeric Amines,600.0,50.0,11.627906976744187,0,,0,,21.7,0.3,55.29953917050691,,,,0.0,100 vol%,100.0,60 mL/min,60.0,,75.0,TGA,159.6 mg/g,3.63,0.295 mmol/mmol,0.295,,1.738372093023256,13.181818181818183,TG Curve/ CO2 adsorption profile,CO₂ adsorbed (mg/g sorbent),"[[0.0, 0.0], [0.5, 42.0], [2.0, 85.0], [5.0, 116.0], [10.0, 136.0], [20.0, 147.0], [30.0, 150.0], [40.0, 152.0], [50.0, 154.0], [60.0, 155.0]]","min, mg/g","['-', '-']",,,,,,,,,,,,,,,,qwen3-max,DAC_prompt_SCaSE
HP20_PEI_50%_HP20_50%PEI__T90_TGA_1bar_pure_CO2,HP20_PEI_50%,10.1021/ie400538x,044.pdf-id_comprehensive_extraction.json,HP20,Porous Organic Polymers (POPs),PEI,Polymeric Amines,600.0,50.0,11.627906976744187,0,,0,,21.7,0.3,55.29953917050691,,,,0.0,100 vol%,100.0,60 mL/min,60.0,,90.0,TGA,140.2 mg/g,3.19,,,,1.5813953488372092,9.947368421052634,TG Curve/ CO2 adsorption profile,CO₂ adsorbed (mg/g sorbent),"[[0.0, 0.0], [0.5, 45.0], [2.0, 88.0], [5.0, 118.0], [10.0, 137.0], [20.0, 147.0], [30.0, 149.0], [40.0, 150.0], [50.0, 151.0], [60.0, 152.0]]","min, mg/g","['-', '-']",,,,,,,,,,,,,,,,qwen3-max,DAC_prompt_SCaSE
HP20_PEI_50%_HP20_50%PEI__T75_TGA_0.15bar_15pct_CO2,HP20_PEI_50%,10.1021/ie400538x,044.pdf-id_comprehensive_extraction.json,HP20,Porous Organic Polymers (POPs),PEI,Polymeric Amines,600.0,50.0,11.627906976744187,0,,0,,21.7,0.3,55.29953917050691,,,,0.0,15 vol%,15.0,60 mL/min,60.0,,75.0,TGA,129.7 mg/g,2.95,,,,,,,,,,,N2,100.0,30.0,,,Cyclic CO2 profile,CO₂ adsorbed (mg/g),"[[1, 132.0], [2, 130.5], [3, 129.0], [4, 128.5], [5, 128.0]]",mg/g,5.0,,,,,,qwen3-max,DAC_prompt_SCaSE
HP20_PEI_50%_HP20_50%PEI__T25_BTC_400ppm_CO2,HP20_PEI_50%,10.1021/ie400538x,044.pdf-id_comprehensive_extraction.json,HP20,Porous Organic Polymers (POPs),PEI,Polymeric Amines,600.0,50.0,11.627906976744187,0,,0,,21.7,0.3,55.29953917050691,,,,0.0,400 ppm,0.04,100 mL/min,100.0,,25.0,BTC,99.3 mg/g,2.26,,,,,,,,,,,,,,,,Cyclic CO2 profile,CO₂ adsorbed (mg/g),"[[1, 99.0], [2, 100.5], [3, 95.0], [4, 99.5], [5, 98.5]]",mg/g,5.0,,,,,,qwen3-max,DAC_prompt_SCaSE
HP20_PEI_55%_HP20_55%PEI__T25_TGA_1bar_pure_CO2,HP20_PEI_55%,10.1021/ie400538x,044.pdf-id_comprehensive_extraction.json,HP20,Porous Organic Polymers (POPs),PEI,Polymeric Amines,600.0,55.0,12.790697674418606,0,,0,,10.3,0.2,77.66990291262135,,,,0.0,100 vol%,100.0,60 mL/min,60.0,,25.0,TGA,110 mg/g,2.5,0.215 mmol/mmol,0.215,,,,,,,,,,,,,,,,,,,,,,,,qwen3-max,DAC_prompt_SCaSE
HP20_PEI_55%_HP20_55%PEI__T75_TGA_1bar_pure_CO2,HP20_PEI_55%,10.1021/ie400538x,044.pdf-id_comprehensive_extraction.json,HP20,Porous Organic Polymers (POPs),PEI,Polymeric Amines,600.0,55.0,12.790697674418606,0,,0,,10.3,0.2,77.66990291262135,,,,0.0,100 vol%,100.0,60 mL/min,60.0,,75.0,TGA,112 mg/g,2.55,0.205 mmol/mmol,0.205,,,,,,,,,,,,,,,,,,,,,,,,qwen3-max,DAC_prompt_SCaSE
MCF_PEI_50%_MCF_50%PEI__T75_BTC_10%CO2,MCF_PEI_50%,10.1016/j.cej.2015.10.015,045.pdf-id_comprehensive_extraction.json,MCF,Porous Silica Materials,PEI,Polymeric Amines,800.0,50.02,11.63,0,,0,,98.87,0.86,34.19,,,,0.0,10 vol%,10.0,100 mL/min,100.0,,75.0,BTC,2.73 mmol/g,2.73,0.23 mmol/mmol,0.23,,0.5,1.4750000000000003,Fixed-Bed Breakthrough Testing,CO₂ adsorption capacity in mmol/g of dry adsorbent,"[[0.0, 0.0], [0.5, 2.1], [1.0, 3.4], [1.5, 3.8], [2.0, 4.0], [2.5, 4.1], [3.0, 4.15], [3.5, 4.18], [4.0, 4.2], [5.0, 4.2]]","min, mmol/g","['-', '-']",,,,,,,,,,,,,,,,qwen3-max,DAC_prompt_SCaSE
MCF_PEI_50%_MCF_50%PEI__T75_BTC_95%CO2,MCF_PEI_50%,10.1016/j.cej.2015.10.015,045.pdf-id_comprehensive_extraction.json,MCF,Porous Silica Materials,PEI,Polymeric Amines,800.0,50.02,11.63,0,,0,,98.87,0.86,34.19,,,,0.0,95 vol%,95.0,100 mL/min,100.0,,75.0,BTC,3.6 mmol/g,3.6,,,,,,,,,,,,,,,,,,,,,,,,,,qwen3-max,DAC_prompt_SCaSE
MCF_PEI_60%_MCF_60%PEI__T75_BTC_10%CO2,MCF_PEI_60%,10.1016/j.cej.2015.10.015,045.pdf-id_comprehensive_extraction.json,MCF,Porous Silica Materials,PEI,Polymeric Amines,800.0,59.59,13.95,0,,0,,52.12,0.55,33.4,,,,0.0,10 vol%,10.0,100 mL/min,100.0,,75.0,BTC,3.41 mmol/g,3.41,0.24 mmol/mmol,0.24,,0.5909090909090909,1.65,Fixed-Bed Breakthrough Testing,CO₂ adsorption capacity in mmol/g of dry adsorbent,"[[0.0, 0.0], [0.5, 1.5], [1.0, 2.6], [1.5, 3.0], [2.0, 3.2], [2.5, 3.3], [3.0, 3.35], [3.5, 3.38], [4.0, 3.4], [5.0, 3.4]]","min, mmol/g","['-', '-']",,,,,,,,,,,,,,,,qwen3-max,DAC_prompt_SCaSE
MCF_PEI_60%_MCF_60%PEI__T75_BTC_95%CO2,MCF_PEI_60%,10.1016/j.cej.2015.10.015,045.pdf-id_comprehensive_extraction.json,MCF,Porous Silica Materials,PEI,Polymeric Amines,800.0,59.59,13.95,0,,0,,52.12,0.55,33.4,,,,0.0,95 vol%,95.0,100 mL/min,100.0,,75.0,BTC,4.5 mmol/g,4.5,,,,,,,,,,,,,,,,,,,,,,,,,,qwen3-max,DAC_prompt_SCaSE
MCF_PEI_70%_MCF_70%PEI__T25_BTC_10%CO2_dry_t10min,MCF_PEI_70%,10.1016/j.cej.2015.10.015,045.pdf-id_comprehensive_extraction.json,MCF,Porous Silica Materials,PEI,Polymeric Amines,800.0,70.67,16.28,0,,0,,31.02,0.3,6.14,,,,0.0,10 vol%,10.0,100 mL/min,100.0,,25.0,BTC,2.22 mmol/g,2.22,0.14 mmol/mmol,0.14,,,,,,,,,,,,,,,,,,,,,,,,qwen3-max,DAC_prompt_SCaSE
MCF_PEI_70%_MCF_70%PEI__T25_BTC_10%CO2_humid_t10min,MCF_PEI_70%,10.1016/j.cej.2015.10.015,045.pdf-id_comprehensive_extraction.json,MCF,Porous Silica Materials,PEI,Polymeric Amines,800.0,70.67,16.28,0,,0,,31.02,0.3,6.14,,,,15.9,10 vol%,10.0,100 mL/min,100.0,,25.0,BTC,3.27 mmol/g,3.27,0.20 mmol/mmol,0.2,,,,,,,,,,,,,,,,,,,,,,,,qwen3-max,DAC_prompt_SCaSE
MCF_PEI_70%_MCF_70%PEI__T40_BTC_10%CO2_dry_t10min,MCF_PEI_70%,10.1016/j.cej.2015.10.015,045.pdf-id_comprehensive_extraction.json,MCF,Porous Silica Materials,PEI,Polymeric Amines,800.0,70.67,16.28,0,,0,,31.02,0.3,6.14,,,,0.0,10 vol%,10.0,100 mL/min,100.0,,40.0,BTC,2.69 mmol/g,2.69,0.17 mmol/mmol,0.17,,,,,,,,,,,,,,,,,,,,,,,,qwen3-max,DAC_prompt_SCaSE
MCF_PEI_70%_MCF_70%PEI__T40_BTC_10%CO2_humid_t10min,MCF_PEI_70%,10.1016/j.cej.2015.10.015,045.pdf-id_comprehensive_extraction.json,MCF,Porous Silica Materials,PEI,Polymeric Amines,800.0,70.67,16.28,0,,0,,31.02,0.3,6.14,,,,8.2,10 vol%,10.0,100 mL/min,100.0,,40.0,BTC,3.88 mmol/g,3.88,0.24 mmol/mmol,0.24,,,,,,,,,,,,,,,,,,,,,,,,qwen3-max,DAC_prompt_SCaSE
MCF_PEI_70%_MCF_70%PEI__T60_BTC_10%CO2_dry_t10min,MCF_PEI_70%,10.1016/j.cej.2015.10.015,045.pdf-id_comprehensive_extraction.json,MCF,Porous Silica Materials,PEI,Polymeric Amines,800.0,70.67,16.28,0,,0,,31.02,0.3,6.14,,,,0.0,10 vol%,10.0,100 mL/min,100.0,,60.0,BTC,3.38 mmol/g,3.38,0.21 mmol/mmol,0.21,,,,,,,,,,,,,,,,,,,,,,,,qwen3-max,DAC_prompt_SCaSE
MCF_PEI_70%_MCF_70%PEI__T60_BTC_10%CO2_humid_t10min,MCF_PEI_70%,10.1016/j.cej.2015.10.015,045.pdf-id_comprehensive_extraction.json,MCF,Porous Silica Materials,PEI,Polymeric Amines,800.0,70.67,16.28,0,,0,,31.02,0.3,6.14,,,,4.6,10 vol%,10.0,100 mL/min,100.0,,60.0,BTC,4.19 mmol/g,4.19,0.26 mmol/mmol,0.26,,,,,,,,,,,,,,,,,,,,,,,,qwen3-max,DAC_prompt_SCaSE
MCF_PEI_70%_MCF_70%PEI__T75_BTC_10%CO2_dry_t10min,MCF_PEI_70%,10.1016/j.cej.2015.10.015,045.pdf-id_comprehensive_extraction.json,MCF,Porous Silica Materials,PEI,Polymeric Amines,800.0,70.67,16.28,0,,0,,31.02,0.3,6.14,,,,0.0,10 vol%,10.0,100 mL/min,100.0,,75.0,BTC,3.95 mmol/g,3.95,0.24 mmol/mmol,0.24,,0.8325,1.895,Fixed-Bed Breakthrough Testing; TG Curve/ CO2 adsorption profile,CO₂ adsorption capacity in mmol/g of dry adsorbent; CO₂ adsorption capacity in mmol/g of dry adsorbent,"[[0.0, 0.0], [0.5, 0.8], [1.0, 1.8], [1.5, 2.4], [2.0, 2.7], [2.5, 2.85], [3.0, 2.9], [3.5, 2.92], [4.0, 2.93], [5.0, 2.93]]; [[0.0, 0.0], [1.0, 2.1], [2.0, 3.4], [3.0, 3.8], [4.0, 4.0], [4.5, 4.05], [5.0, 4.05], [5.5, 3.6], [6.0, 3.0], [7.0, 1.8], [8.0, 0.9], [9.0, 0.4], [10.0, 0.1]]","min, mmol/g; min, mmol/g","['-', '-']; ['-', '-']",,,,,,,,,,,,,,,,qwen3-max,DAC_prompt_SCaSE
MCF_PEI_70%_MCF_70%PEI__T75_BTC_10%CO2_humid_t10min,MCF_PEI_70%,10.1016/j.cej.2015.10.015,045.pdf-id_comprehensive_extraction.json,MCF,Porous Silica Materials,PEI,Polymeric Amines,800.0,70.67,16.28,0,,0,,31.02,0.3,6.14,,,,4.6,10 vol%,10.0,100 mL/min,100.0,,75.0,BTC,3.67 mmol/g,3.67,0.23 mmol/mmol,0.23,,,,,,,,,,,,,,,,,,,,,,,,qwen3-max,DAC_prompt_SCaSE
MCF_PEI_70%_MCF_70%PEI__T75_BTC_95%CO2,MCF_PEI_70%,10.1016/j.cej.2015.10.015,045.pdf-id_comprehensive_extraction.json,MCF,Porous Silica Materials,PEI,Polymeric Amines,800.0,70.67,16.28,0,,0,,31.02,0.3,6.14,,,,0.0,95 vol%,95.0,100 mL/min,100.0,,75.0,BTC,5.16 mmol/g,5.16,,,,,,,,,,,,,,,,,,,,,,,,,,qwen3-max,DAC_prompt_SCaSE
MCF_PEI_70%_MCF_70%PEI__T90_BTC_10%CO2,MCF_PEI_70%,10.1016/j.cej.2015.10.015,045.pdf-id_comprehensive_extraction.json,MCF,Porous Silica Materials,PEI,Polymeric Amines,800.0,70.67,16.28,0,,0,,31.02,0.3,6.14,,,,0.0,10 vol%,10.0,100 mL/min,100.0,,90.0,BTC,2.55 mmol/g,2.55,,,,,,,,,,,,,,,,,,,,,,,,,,qwen3-max,DAC_prompt_SCaSE
MCF_PEI_70%_MCF_70%PEI__T90_BTC_95%CO2,MCF_PEI_70%,10.1016/j.cej.2015.10.015,045.pdf-id_comprehensive_extraction.json,MCF,Porous Silica Materials,PEI,Polymeric Amines,800.0,70.67,16.28,0,,0,,31.02,0.3,6.14,,,,0.0,95 vol%,95.0,100 mL/min,100.0,,90.0,BTC,5.12 mmol/g,5.12,,,,,,,,,,,,,,,,,,,,,,,,,,qwen3-max,DAC_prompt_SCaSE
MCF_PEI_70%_MCF_70%PEI__T75_BTC_pp10kPa,MCF_PEI_70%,10.1016/j.cej.2015.10.015,045.pdf-id_comprehensive_extraction.json,MCF,Porous Silica Materials,PEI,Polymeric Amines,800.0,70.67,16.28,0,,0,,31.02,0.3,6.14,,,,0.0,10 kPa,10.0,100 mL/min,100.0,,75.0,BTC,3.9 mmol/g,3.9,,,,,,,,,,,,,,,,,,,,,,,,,,qwen3-max,DAC_prompt_SCaSE
MCF_PEI_70%_MCF_70%PEI__T75_BTC_pp30kPa,MCF_PEI_70%,10.1016/j.cej.2015.10.015,045.pdf-id_comprehensive_extraction.json,MCF,Porous Silica Materials,PEI,Polymeric Amines,800.0,70.67,16.28,0,,0,,31.02,0.3,6.14,,,,0.0,30 kPa,30.0,100 mL/min,100.0,,75.0,BTC,4.8 mmol/g,4.8,,,,,,,,,,,,,,,,,,,,,,,,,,qwen3-max,DAC_prompt_SCaSE
MCF_PEI_70%_MCF_70%PEI__T75_BTC_pp95kPa,MCF_PEI_70%,10.1016/j.cej.2015.10.015,045.pdf-id_comprehensive_extraction.json,MCF,Porous Silica Materials,PEI,Polymeric Amines,800.0,70.67,16.28,0,,0,,31.02,0.3,6.14,,,,0.0,95 kPa,95.0,100 mL/min,100.0,,75.0,BTC,5.25 mmol/g,5.25,,,,,,,,,,,,,,,,,,,,,,,,,,qwen3-max,DAC_prompt_SCaSE
MCF_PEI_70%_MCF_70%PEI_humid_T60_Cycle50,MCF_PEI_70%,10.1016/j.cej.2015.10.015,045.pdf-id_comprehensive_extraction.json,MCF,Porous Silica Materials,PEI,Polymeric Amines,800.0,70.67,16.28,0,,0,,31.02,0.3,6.14,,,,4.6,10 vol%,10.0,100 mL/min,100.0,,60.0,BTC,3.64 mmol/g,3.64,,,,,,,,,,,N2,105.0,10.0,2.3,6.9,Cyclic CO2 profile,"CO₂ adsorption capacity, mmol/g","[[1, 3.85], [5, 3.82], [10, 3.79], [15, 3.77], [20, 3.75], [25, 3.73], [30, 3.71], [35, 3.69], [40, 3.67], [45, 3.65], [50, 3.64]]",mmol/g,50.0,,,,,,qwen3-max,DAC_prompt_SCaSE
MCF_PEI_80%_MCF_80%PEI__T75_BTC_10%CO2,MCF_PEI_80%,10.1016/j.cej.2015.10.015,045.pdf-id_comprehensive_extraction.json,MCF,Porous Silica Materials,PEI,Polymeric Amines,800.0,81.37,18.6,0,,0,,3.04,0.006,4.19,,,,0.0,10 vol%,10.0,100 mL/min,100.0,,75.0,BTC,3.53 mmol/g,3.53,0.19 mmol/mmol,0.19,,1.1,2.45,Fixed-Bed Breakthrough Testing,CO₂ adsorption capacity in mmol/g of dry adsorbent,"[[0.0, 0.0], [0.5, 0.4], [1.0, 1.0], [1.5, 1.5], [2.0, 1.8], [2.5, 2.0], [3.0, 2.1], [3.5, 2.15], [4.0, 2.18], [5.0, 2.2]]","min, mmol/g","['-', '-']",,,,,,,,,,,,,,,,qwen3-max,DAC_prompt_SCaSE
MCF_PEI_80%_MCF_80%PEI__T75_BTC_95%CO2,MCF_PEI_80%,10.1016/j.cej.2015.10.015,045.pdf-id_comprehensive_extraction.json,MCF,Porous Silica Materials,PEI,Polymeric Amines,800.0,81.37,18.6,0,,0,,3.04,0.006,4.19,,,,0.0,95 vol%,95.0,100 mL/min,100.0,,75.0,BTC,3.6 mmol/g,3.6,,,,,,,,,,,,,,,,,,,,,,,,,,qwen3-max,DAC_prompt_SCaSE
PS-80-00_BPEI(800)_50%_PS-80-00_50%BPEI(800)_T75_TGA_1bar_150min,PS-80-00_BPEI(800)_50%,10.1016/j.energy.2020.119093,046.pdf-id_comprehensive_extraction.json,PS-80-00,Porous Silica Materials,BPEI,Polymeric Amines,800.0,50.0,11.627906976744187,0,,0,,237.0,1.38,23.3,,,,0.0,100%,100.0,30 mL/min,30.0,,75.0,TGA,175 mg/g,3.98,350 mg/g PEI,4.0,,25.25,71.85000000000001,Fixed-Bed Breakthrough Testing,CO₂ adsorbed amount (mg/g),"[[0, 0], [15, 45], [30, 75], [45, 95], [60, 110], [75, 120], [90, 125], [105, 128], [120, 130], [135, 131]]","min, mg/g","['-', '-']",,,,,,,,,,,,,,,,qwen3-max,DAC_prompt_SCaSE
PS-80-187_BPEI(800)_50%_PS-80-187_50%BPEI(800)_T75_TGA_1bar_150min,PS-80-187_BPEI(800)_50%,10.1016/j.energy.2020.119093,046.pdf-id_comprehensive_extraction.json,PS-80-187,Porous Silica Materials,BPEI,Polymeric Amines,800.0,50.0,11.627906976744187,0,,0,,756.0,1.95,10.3,,,,0.0,100%,100.0,30 mL/min,30.0,,75.0,TGA,154 mg/g,3.5,301 mg/g PEI,3.41,,24.5625,65.85000000000002,Fixed-Bed Breakthrough Testing,CO₂ adsorbed amount (mg/g),"[[0, 0], [15, 60], [30, 100], [45, 130], [60, 150], [75, 160], [90, 165], [105, 168], [120, 170], [135, 171]]","min, mg/g","['-', '-']",,,,,,,,,,,,,,,,qwen3-max,DAC_prompt_SCaSE
PS-80-187_BPEI(800)_70%_PS-80-187_70%BPEI(800)_T75_TGA_1bar_150min,PS-80-187_BPEI(800)_70%,10.1016/j.energy.2020.119093,046.pdf-id_comprehensive_extraction.json,PS-80-187,Porous Silica Materials,BPEI,Polymeric Amines,800.0,70.0,16.27906976744186,0,,0,,756.0,1.95,10.3,,,,0.0,100%,100.0,30 mL/min,30.0,,75.0,TGA,215 mg/g,4.88,306 mg/g PEI,3.48,,13.874999999999998,50.53846153846154,Fixed-Bed Breakthrough Testing,CO₂ adsorbed amount (mg·g⁻¹),"[[0, 0], [15, 120], [30, 170], [45, 195], [60, 208], [75, 215], [90, 218], [105, 220], [120, 221], [135, 222]]","min, mg·g⁻¹","['-', '-']",,,,,,Cyclic CO2 profile,CO₂ adsorbed amount (mg·g⁻¹),"[[1, 212], [2, 211], [3, 210], [4, 209], [5, 208], [6, 207], [7, 206], [8, 205], [9, 204], [10, 203]]",mg·g⁻¹,10.0,,,,,,qwen3-max,DAC_prompt_SCaSE
PS-80-187_LPEI(10000)_70%_PS-80-187_70%LPEI(10000)_T75_TGA_1bar_150min,PS-80-187_LPEI(10000)_70%,10.1016/j.energy.2020.119093,046.pdf-id_comprehensive_extraction.json,PS-80-187,Porous Silica Materials,LPEI,Polymeric Amines,10000.0,70.0,16.27906976744186,0,,0,,756.0,1.95,10.3,,,,0.0,100%,100.0,30 mL/min,30.0,,75.0,TGA,189 mg/g,4.29,,,,,,,,,,,,,,,,Cyclic CO2 profile,CO₂ adsorbed amount (mg·g⁻¹),"[[1, 184], [2, 183], [3, 183], [4, 183], [5, 183], [6, 183], [7, 183], [8, 183], [9, 183], [10, 182]]",mg·g⁻¹,10.0,,,,,,qwen3-max,DAC_prompt_SCaSE
PS-80-187_BPEI(25000)_70%_PS-80-187_70%BPEI(25000)_T75_TGA_1bar_150min,PS-80-187_BPEI(25000)_70%,10.1016/j.energy.2020.119093,046.pdf-id_comprehensive_extraction.json,PS-80-187,Porous Silica Materials,BPEI,Polymeric Amines,25000.0,70.0,16.27906976744186,0,,0,,756.0,1.95,10.3,,,,0.0,100%,100.0,30 mL/min,30.0,,75.0,TGA,179 mg/g,4.06,,,,11.1875,47.06250000000002,Fixed-Bed Breakthrough Testing,CO₂ adsorbed amount (mg g⁻¹),"[[0, 0], [15, 120], [30, 145], [45, 160], [60, 168], [75, 172], [90, 175], [105, 177], [120, 178], [150, 179]]","min, mg g⁻¹","['-', '-']",,,,,,Cyclic CO2 profile,CO₂ adsorbed amount (mg·g⁻¹),"[[1, 160], [2, 159], [3, 159], [4, 158], [5, 158], [6, 157], [7, 157], [8, 156], [9, 156], [10, 155]]",mg·g⁻¹,10.0,,,,,,qwen3-max,DAC_prompt_SCaSE
MCM-41_BPEI(800)_50%_MCM-41_50%BPEI(800)_T75_TGA_1bar_150min,MCM-41_BPEI(800)_50%,10.1016/j.energy.2020.119093,046.pdf-id_comprehensive_extraction.json,MCM-41,Porous Silica Materials,BPEI,Polymeric Amines,800.0,50.0,11.627906976744187,0,,0,,968.0,0.87,3.6,,,,0.0,100%,100.0,30 mL/min,30.0,,75.0,TGA,116 mg/g,2.63,230 mg/g PEI,2.61,,24.375,64.50000000000001,Fixed-Bed Breakthrough Testing,CO₂ adsorbed amount (mg/g),"[[0, 0], [15, 48], [30, 80], [45, 105], [60, 120], [75, 128], [90, 132], [105, 134], [120, 135], [135, 136]]","min, mg/g","['-', '-']",,,,,,Cyclic CO2 profile,CO₂ adsorbed amount (mg·g⁻¹),"[[1, 115], [2, 114], [3, 113], [4, 112], [5, 111], [6, 110], [7, 109], [8, 108], [9, 107], [10, 106]]",mg·g⁻¹,10.0,,,,,,qwen3-max,DAC_prompt_SCaSE
PS-80-187_BPEI(800)_50%_T100_PS-80-187_50%BPEI(800)_T100_TGA_1bar_150min,PS-80-187_BPEI(800)_50%_T100,10.1016/j.energy.2020.119093,046.pdf-id_comprehensive_extraction.json,PS-80-187,Porous Silica Materials,BPEI,Polymeric Amines,800.0,50.0,11.627906976744187,0,,0,,756.0,1.95,10.3,,,,0.0,100%,100.0,30 mL/min,30.0,,100.0,TGA,119 mg/g,2.7,,,,8.428571428571429,28.61538461538462,TG Curve/ CO2 adsorption profile,CO₂ adsorbed amount (mg g⁻¹),"[[0, 0], [10, 70], [20, 95], [30, 108], [40, 114], [50, 116], [60, 117], [90, 118], [120, 118], [150, 118]]","min, mg g⁻¹","['-', '-']",,,,,,,,,,,,,,,,qwen3-max,DAC_prompt_SCaSE
PS-80-187_BPEI(800)_70%_T100_PS-80-187_70%BPEI(800)_T100_TGA_1bar_150min,PS-80-187_BPEI(800)_70%_T100,10.1016/j.energy.2020.119093,046.pdf-id_comprehensive_extraction.json,PS-80-187,Porous Silica Materials,BPEI,Polymeric Amines,800.0,70.0,16.27906976744186,0,,0,,756.0,1.95,10.3,,,,0.0,100%,100.0,30 mL/min,30.0,,100.0,TGA,222 mg/g,5.04,,,,2.921052631578947,8.266666666666667,TG Curve/ CO2 adsorption profile,CO₂ adsorbed amount (mg/g),"[[0, 0], [5, 190], [10, 205], [20, 212], [30, 216], [40, 218], [60, 220], [80, 221], [100, 222], [140, 222]]","min, mg/g","['-', '-']",,,,,,,,,,,,,,,,qwen3-max,DAC_prompt_SCaSE
MMON-D_TEPA_50%_MMON-D_50%TEPA_CTAC_BTES_T25_TGA_100%CO2,MMON-D_TEPA_50%,10.1021/acs.iecr.2c01484,047.pdf-id_comprehensive_extraction.json,MMON-D,Porous Silica Materials,TEPA,Small-Molecule Polyamines,189.3,67.17,15.620930232558141,CTAC,Amine-Functional Silane Coupling Agents,BTES,Additive,114.0,0.24,5.47,,,,0.0,100 vol%,100.0,50 mL/min,50.0,,25.0,TGA,4.04 mmol/g,4.04,0.33 mmol CO₂/mmol N,0.33,46.9,245.99999999999997,1739.9999999999986,TG Curve/ CO2 adsorption profile,CO₂ adsorption capacity (mmol/g),"[[0, 0.0], [300, 2.5], [600, 3.2], [1200, 3.6], [2400, 3.8], [4800, 3.95], [7200, 4.0], [10800, 4.05], [14400, 4.1], [18000, 4.1]]","s, mmol/g","['-', '-']",,,,,,Cyclic CO2 profile,CO₂ adsorption capacity (mmol/g),"[[1, 3.5], [2, 3.5], [3, 3.5], [4, 3.5], [5, 3.5], [6, 3.5], [7, 3.5], [8, 3.5], [9, 3.5], [10, 3.5]]",mmol/g,10.0,,,,,,qwen3-max,DAC_prompt_SCaSE
MMON-D_TEPA_50%_MMON-D_50%TEPA_CTAC_BTES_T50_TGA_100%CO2,MMON-D_TEPA_50%,10.1021/acs.iecr.2c01484,047.pdf-id_comprehensive_extraction.json,MMON-D,Porous Silica Materials,TEPA,Small-Molecule Polyamines,189.3,67.17,15.620930232558141,CTAC,Amine-Functional Silane Coupling Agents,BTES,Additive,114.0,0.24,5.47,,,,0.0,100 vol%,100.0,50 mL/min,50.0,,50.0,TGA,4.34 mmol/g,4.34,0.354 mmol CO₂/mmol N,0.354,,,,,,,,,,,,,,,,,,,,,,,,qwen3-max,DAC_prompt_SCaSE
MMON-D_TEPA_50%_MMON-D_50%TEPA_CTAC_BTES_T75_TGA_100%CO2,MMON-D_TEPA_50%,10.1021/acs.iecr.2c01484,047.pdf-id_comprehensive_extraction.json,MMON-D,Porous Silica Materials,TEPA,Small-Molecule Polyamines,189.3,67.17,15.620930232558141,CTAC,Amine-Functional Silane Coupling Agents,BTES,Additive,114.0,0.24,5.47,,,,0.0,100 vol%,100.0,50 mL/min,50.0,,75.0,TGA,4.56 mmol/g,4.56,0.372 mmol CO₂/mmol N,0.372,,,,,,,,,,,,,,,,,,,,,,,,qwen3-max,DAC_prompt_SCaSE
MMON-D_TEPA_50%_MMON-D_50%TEPA_CTAC_BTES_T75_TGA_15%CO2,MMON-D_TEPA_50%,10.1021/acs.iecr.2c01484,047.pdf-id_comprehensive_extraction.json,MMON-D,Porous Silica Materials,TEPA,Small-Molecule Polyamines,189.3,67.17,15.620930232558141,CTAC,Amine-Functional Silane Coupling Agents,BTES,Additive,114.0,0.24,5.47,,,,0.0,15 vol%,15.0,50 mL/min,50.0,,75.0,TGA,3.5 mmol/g,3.5,,,,43.8,177.00000000000006,Fixed-Bed Breakthrough Testing,CO₂ adsorption capacity (mmol/g),"[[0, 0.0], [60, 2.5], [120, 3.0], [180, 3.3], [300, 3.5], [600, 3.6], [900, 3.65], [1200, 3.65], [1500, 3.65], [1800, 3.65]]","s, mmol/g","['-', '-']",,,,,,Cyclic CO2 profile,CO₂ adsorption capacity (mmol/g),"[[1, 3.5], [2, 3.5], [3, 3.5], [4, 3.5], [5, 3.5], [6, 3.5], [7, 3.5], [8, 3.5], [9, 3.5], [10, 3.5]]",mmol/g,10.0,,,,,,qwen3-max,DAC_prompt_SCaSE
MMON-S_TEPA_50%_MMON-S_50%TEPA_BTES_T25_TGA_100%CO2,MMON-S_TEPA_50%,10.1021/acs.iecr.2c01484,047.pdf-id_comprehensive_extraction.json,MMON-S,Porous Silica Materials,TEPA,Small-Molecule Polyamines,189.3,54.36,12.64186046511628,BTES,Additive,0,,435.0,0.59,3.71,,,,0.0,100 vol%,100.0,50 mL/min,50.0,,25.0,TGA,2.78 mmol/g,2.78,0.224 mmol CO₂/mmol N,0.224,45.49,225.0,1560.0000000000027,TG Curve/ CO2 adsorption profile,CO₂ adsorption capacity (mmol/g),"[[0, 0.0], [300, 1.8], [600, 2.2], [1200, 2.4], [2400, 2.5], [4800, 2.6], [7200, 2.65], [10800, 2.68], [14400, 2.7], [18000, 2.7]]","s, mmol/g","['-', '-']",,,,,,,,,,,,,,,,qwen3-max,DAC_prompt_SCaSE
MMON-S_TEPA_50%_MMON-S_50%TEPA_BTES_T50_TGA_100%CO2,MMON-S_TEPA_50%,10.1021/acs.iecr.2c01484,047.pdf-id_comprehensive_extraction.json,MMON-S,Porous Silica Materials,TEPA,Small-Molecule Polyamines,189.3,54.36,12.64186046511628,BTES,Additive,0,,435.0,0.59,3.71,,,,0.0,100 vol%,100.0,50 mL/min,50.0,,50.0,TGA,3.24 mmol/g,3.24,0.261 mmol CO₂/mmol N,0.261,,,,,,,,,,,,,,,,,,,,,,,,qwen3-max,DAC_prompt_SCaSE
MMON-S_TEPA_50%_MMON-S_50%TEPA_BTES_T75_TGA_100%CO2,MMON-S_TEPA_50%,10.1021/acs.iecr.2c01484,047.pdf-id_comprehensive_extraction.json,MMON-S,Porous Silica Materials,TEPA,Small-Molecule Polyamines,189.3,54.36,12.64186046511628,BTES,Additive,0,,435.0,0.59,3.71,,,,0.0,100 vol%,100.0,50 mL/min,50.0,,75.0,TGA,3.37 mmol/g,3.37,0.272 mmol CO₂/mmol N,0.272,,,,,,,,,,,,,,,,,,,,,,,,qwen3-max,DAC_prompt_SCaSE
MMON-S_TEPA_50%_MMON-S_50%TEPA_BTES_T75_TGA_15%CO2,MMON-S_TEPA_50%,10.1021/acs.iecr.2c01484,047.pdf-id_comprehensive_extraction.json,MMON-S,Porous Silica Materials,TEPA,Small-Molecule Polyamines,189.3,54.36,12.64186046511628,BTES,Additive,0,,435.0,0.59,3.71,,,,0.0,15 vol%,15.0,50 mL/min,50.0,,75.0,TGA,2.5 mmol/g,2.5,,,,,,,,,,,,,,,,Cyclic CO2 profile,CO₂ adsorption capacity (mmol/g),"[[1, 2.5], [2, 2.5], [3, 2.5], [4, 2.5], [5, 2.5], [6, 2.5], [7, 2.5], [8, 2.5], [9, 2.5], [10, 2.5]]",mmol/g,10.0,,,,,,qwen3-max,DAC_prompt_SCaSE
MMON-N_TEPA_50%_MMON-N_50%TEPA_bare_T25_TGA_100%CO2,MMON-N_TEPA_50%,10.1021/acs.iecr.2c01484,047.pdf-id_comprehensive_extraction.json,MMON-N,Porous Silica Materials,TEPA,Small-Molecule Polyamines,189.3,44.28,10.297674418604652,0,,0,,576.0,0.73,3.16,,,,0.0,100 vol%,100.0,50 mL/min,50.0,,25.0,TGA,2.46 mmol/g,2.46,0.198 mmol CO₂/mmol N,0.198,41.95,234.375,1800.0,TG Curve/ CO2 adsorption profile,CO₂ adsorption capacity (mmol/g),"[[0, 0.0], [300, 1.6], [600, 2.0], [1200, 2.2], [2400, 2.3], [4800, 2.4], [7200, 2.45], [10800, 2.48], [14400, 2.5], [18000, 2.5]]","s, mmol/g","['-', '-']",,,,,,,,,,,,,,,,qwen3-max,DAC_prompt_SCaSE
MMON-N_TEPA_50%_MMON-N_50%TEPA_bare_T50_TGA_100%CO2,MMON-N_TEPA_50%,10.1021/acs.iecr.2c01484,047.pdf-id_comprehensive_extraction.json,MMON-N,Porous Silica Materials,TEPA,Small-Molecule Polyamines,189.3,44.28,10.297674418604652,0,,0,,576.0,0.73,3.16,,,,0.0,100 vol%,100.0,50 mL/min,50.0,,50.0,TGA,2.78 mmol/g,2.78,0.224 mmol CO₂/mmol N,0.224,,,,,,,,,,,,,,,,,,,,,,,,qwen3-max,DAC_prompt_SCaSE
MMON-N_TEPA_50%_MMON-N_50%TEPA_bare_T75_TGA_100%CO2,MMON-N_TEPA_50%,10.1021/acs.iecr.2c01484,047.pdf-id_comprehensive_extraction.json,MMON-N,Porous Silica Materials,TEPA,Small-Molecule Polyamines,189.3,44.28,10.297674418604652,0,,0,,576.0,0.73,3.16,,,,0.0,100 vol%,100.0,50 mL/min,50.0,,75.0,TGA,2.90 mmol/g,2.9,0.234 mmol CO₂/mmol N,0.234,,,,,,,,,,,,,,,,,,,,,,,,qwen3-max,DAC_prompt_SCaSE
MMON-N_TEPA_50%_MMON-N_50%TEPA_bare_T75_TGA_15%CO2,MMON-N_TEPA_50%,10.1021/acs.iecr.2c01484,047.pdf-id_comprehensive_extraction.json,MMON-N,Porous Silica Materials,TEPA,Small-Molecule Polyamines,189.3,44.28,10.297674418604652,0,,0,,576.0,0.73,3.16,,,,0.0,15 vol%,15.0,50 mL/min,50.0,,75.0,TGA,2.3 mmol/g,2.3,,,,,,,,,,,,,,,-10.0,Cyclic CO2 profile,CO₂ adsorption capacity (mmol/g),"[[1, 2.3], [2, 2.3], [3, 2.3], [4, 2.3], [5, 2.3], [6, 2.3], [7, 2.3], [8, 2.3], [9, 2.3], [10, 2.3]]",mmol/g,10.0,,,,,,qwen3-max,DAC_prompt_SCaSE
MSU-F_TEPA35-DEA20_55%_MSU-F_55%TEPA_DEA_T40_BTC_100kPa,MSU-F_TEPA35-DEA20_55%,10.1021/acs.iecr.4b04389,048.pdf-id_comprehensive_extraction.json,MSU-F,Porous Silica Materials,TEPA,Small-Molecule Polyamines,189.3,55.0,12.790697674418606,DEA,Small-Molecule Polyamines,0,,272.0,1.54,28.0,21.32,0.125,23.452157598499063,0.0,100 kPa,100.0,,,,40.0,BTC,4.16 mmol/g,4.16,0.41 mol CO2/mol N,0.41,,,,,,,,,,,,,,,,,,,,,,,,qwen3-max,DAC_prompt_SCaSE
MSU-F_TEPA45-DEA20_65%_MSU-F_65%TEPA_DEA_T40_BTC_100kPa,MSU-F_TEPA45-DEA20_65%,10.1021/acs.iecr.4b04389,048.pdf-id_comprehensive_extraction.json,MSU-F,Porous Silica Materials,TEPA,Small-Molecule Polyamines,189.3,65.0,15.116279069767442,DEA,Small-Molecule Polyamines,0,,272.0,1.54,28.0,4.99,0.011,8.817635270541082,0.0,100 kPa,100.0,,,,40.0,BTC,5.03 mmol/g,5.03,0.40 mol CO2/mol N,0.4,,,,,,,,,,,,,,,,,,,,,,,,qwen3-max,DAC_prompt_SCaSE
MSU-F_TEPA35-DEA40_75%_MSU-F_75%TEPA_DEA_T40_BTC_100kPa,MSU-F_TEPA35-DEA40_75%,10.1021/acs.iecr.4b04389,048.pdf-id_comprehensive_extraction.json,MSU-F,Porous Silica Materials,TEPA,Small-Molecule Polyamines,189.3,75.0,17.441860465116278,DEA,Small-Molecule Polyamines,0,,272.0,1.54,28.0,1.59,0.001,2.5157232704402515,0.0,100 kPa,100.0,,,,40.0,BTC,4.65 mmol/g,4.65,0.39 mol CO2/mol N,0.39,,,,,,,,,,,,,,,,,,,,,,,,qwen3-max,DAC_prompt_SCaSE
MSU-F_TEPA45-DEA40_85%_MSU-F_85%TEPA_DEA_T40_BTC_100kPa,MSU-F_TEPA45-DEA40_85%,10.1021/acs.iecr.4b04389,048.pdf-id_comprehensive_extraction.json,MSU-F,Porous Silica Materials,TEPA,Small-Molecule Polyamines,189.3,85.0,19.767441860465116,DEA,Small-Molecule Polyamines,0,,272.0,1.54,28.0,1.69,0.003,7.100591715976331,0.0,100 kPa,100.0,,,,40.0,BTC,4.98 mmol/g,4.98,0.35 mol CO2/mol N,0.35,,,,,,,,,,,,,,,,,,,,,,,,qwen3-max,DAC_prompt_SCaSE
MSU-F_TEPA35-DEA20_55%_MeOH100_MSU-F_55%TEPA_DEA_MeOH100_T40_BTC_100kPa,MSU-F_TEPA35-DEA20_55%_MeOH100,10.1021/acs.iecr.4b04389,048.pdf-id_comprehensive_extraction.json,MSU-F,Porous Silica Materials,TEPA,Small-Molecule Polyamines,189.3,55.0,12.790697674418606,DEA,Small-Molecule Polyamines,0,,272.0,1.54,28.0,25.39,0.164,25.836943678613626,0.0,100 kPa,100.0,,,,40.0,BTC,4.44 mmol/g,4.44,0.47 mol CO2/mol N,0.47,,,,,,,,,,,,,,,,,,,,,,,,qwen3-max,DAC_prompt_SCaSE
MSU-F_TEPA45-DEA20_65%_MeOH100_MSU-F_65%TEPA_DEA_MeOH100_T40_BTC_100kPa,MSU-F_TEPA45-DEA20_65%_MeOH100,10.1021/acs.iecr.4b04389,048.pdf-id_comprehensive_extraction.json,MSU-F,Porous Silica Materials,TEPA,Small-Molecule Polyamines,189.3,65.0,15.116279069767442,DEA,Small-Molecule Polyamines,0,,272.0,1.54,28.0,4.06,0.011,10.837438423645322,0.0,100 kPa,100.0,,,,40.0,BTC,5.09 mmol/g,5.09,0.41 mol CO2/mol N,0.41,,,,,,,,,,,,,,,,,,,,,,,,qwen3-max,DAC_prompt_SCaSE
MSU-F_TEPA35-DEA40_75%_MeOH100_MSU-F_75%TEPA_DEA_MeOH100_T40_BTC_100kPa,MSU-F_TEPA35-DEA40_75%_MeOH100,10.1021/acs.iecr.4b04389,048.pdf-id_comprehensive_extraction.json,MSU-F,Porous Silica Materials,TEPA,Small-Molecule Polyamines,189.3,75.0,17.441860465116278,DEA,Small-Molecule Polyamines,0,,272.0,1.54,28.0,2.38,0.005,8.403361344537815,0.0,100 kPa,100.0,,,,40.0,BTC,5.02 mmol/g,5.02,0.43 mol CO2/mol N,0.43,,,,,,,,,,,,,,,,,,,,,,,,qwen3-max,DAC_prompt_SCaSE
MSU-F_TEPA45-DEA40_85%_MeOH100_MSU-F_85%TEPA_DEA_MeOH100_T40_BTC_100kPa,MSU-F_TEPA45-DEA40_85%_MeOH100,10.1021/acs.iecr.4b04389,048.pdf-id_comprehensive_extraction.json,MSU-F,Porous Silica Materials,TEPA,Small-Molecule Polyamines,189.3,85.0,19.767441860465116,DEA,Small-Molecule Polyamines,0,,272.0,1.54,28.0,0.85,0.002,9.411764705882353,0.0,100 kPa,100.0,,,,40.0,BTC,3.85 mmol/g,3.85,0.27 mol CO2/mol N,0.27,,,,,,,,,,,,,,,,,,,,,,,,qwen3-max,DAC_prompt_SCaSE
MSU-F_TEPA31.59-DEA30_61.59%_MSU-F_61.59%TEPA_DEA_T40_BTC_100kPa,MSU-F_TEPA31.59-DEA30_61.59%,10.1021/acs.iecr.4b04389,048.pdf-id_comprehensive_extraction.json,MSU-F,Porous Silica Materials,TEPA,Small-Molecule Polyamines,189.3,61.59,14.32325581395349,DEA,Small-Molecule Polyamines,0,,272.0,1.54,28.0,15.64,0.088,22.506393861892583,0.0,100 kPa,100.0,,,,40.0,BTC,5.12 mmol/g,5.12,0.50 mol CO2/mol N,0.5,,,,,,,,,,,,,,,,,,,,,,,,qwen3-max,DAC_prompt_SCaSE
MSU-F_TEPA48.41-DEA30_78.41%_MSU-F_78.41%TEPA_DEA_T40_BTC_100kPa,MSU-F_TEPA48.41-DEA30_78.41%,10.1021/acs.iecr.4b04389,048.pdf-id_comprehensive_extraction.json,MSU-F,Porous Silica Materials,TEPA,Small-Molecule Polyamines,189.3,78.41,18.23488372093023,DEA,Small-Molecule Polyamines,0,,272.0,1.54,28.0,2.99,0.004,5.351170568561873,0.0,100 kPa,100.0,,,,40.0,BTC,5.39 mmol/g,5.39,0.38 mol CO2/mol N,0.38,,,,,,,,,,,,,,,,,,,,,,,,qwen3-max,DAC_prompt_SCaSE
MSU-F_TEPA40-DEA13.18_53.18%_MSU-F_53.18%TEPA_DEA_T40_BTC_100kPa,MSU-F_TEPA40-DEA13.18_53.18%,10.1021/acs.iecr.4b04389,048.pdf-id_comprehensive_extraction.json,MSU-F,Porous Silica Materials,TEPA,Small-Molecule Polyamines,189.3,53.18,12.367441860465117,DEA,Small-Molecule Polyamines,0,,272.0,1.54,28.0,26.99,0.192,28.454983327158207,0.0,100 kPa,100.0,,,,40.0,BTC,4.02 mmol/g,4.02,0.39 mol CO2/mol N,0.39,,,,,,,,,,,,,,,,,,,,,,,,qwen3-max,DAC_prompt_SCaSE
MSU-F_TEPA40-DEA46.82_86.82%_MSU-F_86.82%TEPA_DEA_T40_BTC_100kPa,MSU-F_TEPA40-DEA46.82_86.82%,10.1021/acs.iecr.4b04389,048.pdf-id_comprehensive_extraction.json,MSU-F,Porous Silica Materials,TEPA,Small-Molecule Polyamines,189.3,86.82,20.190697674418605,DEA,Small-Molecule Polyamines,0,,272.0,1.54,28.0,0.85,0.001,4.705882352941177,0.0,100 kPa,100.0,,,,40.0,BTC,3.87 mmol/g,3.87,0.27 mol CO2/mol N,0.27,,,,,,,,,,,,,,,,,,,,,,,,qwen3-max,DAC_prompt_SCaSE
MSU-F_TEPA40-DEA30_70%_MeOH32.95_MSU-F_70%TEPA_DEA_MeOH32.95_T40_BTC_100kPa,MSU-F_TEPA40-DEA30_70%_MeOH32.95,10.1021/acs.iecr.4b04389,048.pdf-id_comprehensive_extraction.json,MSU-F,Porous Silica Materials,TEPA,Small-Molecule Polyamines,189.3,70.0,16.27906976744186,DEA,Small-Molecule Polyamines,0,,272.0,1.54,28.0,4.57,0.008,7.00218818380744,0.0,100 kPa,100.0,,,,40.0,BTC,5.26 mmol/g,5.26,0.43 mol CO2/mol N,0.43,,,,,,,,,,,,,,,,,,,,,,,,qwen3-max,DAC_prompt_SCaSE
MSU-F_TEPA40-DEA30_70%_MeOH117.05_MSU-F_70%TEPA_DEA_MeOH117.05_T40_BTC_100kPa,MSU-F_TEPA40-DEA30_70%_MeOH117.05,10.1021/acs.iecr.4b04389,048.pdf-id_comprehensive_extraction.json,MSU-F,Porous Silica Materials,TEPA,Small-Molecule Polyamines,189.3,70.0,16.27906976744186,DEA,Small-Molecule Polyamines,0,,272.0,1.54,28.0,5.5,0.01,7.2727272727272725,0.0,100 kPa,100.0,,,,40.0,BTC,5.34 mmol/g,5.34,0.44 mol CO2/mol N,0.44,,,,,,,,,,,,,,,,,,,,,,,,qwen3-max,DAC_prompt_SCaSE
MSU-F_TEPA40-DEA30_70%_MSU-F_70%TEPA_DEA_T40_BTC_100kPa_Rep1,MSU-F_TEPA40-DEA30_70%,10.1021/acs.iecr.4b04389,048.pdf-id_comprehensive_extraction.json,MSU-F,Porous Silica Materials,TEPA,Small-Molecule Polyamines,189.3,70.0,16.27906976744186,DEA,Small-Molecule Polyamines,0,,272.0,1.54,28.0,3.73,0.005,5.361930294906166,0.0,100 kPa,100.0,,,,40.0,BTC,5.61 mmol/g,5.61,0.47 mol CO2/mol N,0.47,,,,,,,,,,,,,,,,,,,,,,,,qwen3-max,DAC_prompt_SCaSE
MSU-F_TEPA40-DEA30_70%_MSU-F_70%TEPA_DEA_T40_BTC_100kPa_Rep2,MSU-F_TEPA40-DEA30_70%,10.1021/acs.iecr.4b04389,048.pdf-id_comprehensive_extraction.json,MSU-F,Porous Silica Materials,TEPA,Small-Molecule Polyamines,189.3,70.0,16.27906976744186,DEA,Small-Molecule Polyamines,0,,272.0,1.54,28.0,3.73,0.005,5.361930294906166,0.0,100 kPa,100.0,,,,40.0,BTC,5.63 mmol/g,5.63,0.50 mol CO2/mol N,0.5,,,,,,,,,,,,,,,,,,,,,,,,qwen3-max,DAC_prompt_SCaSE
MSU-F_TEPA40-DEA30_70%_MSU-F_70%TEPA_DEA_T40_BTC_100kPa_Rep3,MSU-F_TEPA40-DEA30_70%,10.1021/acs.iecr.4b04389,048.pdf-id_comprehensive_extraction.json,MSU-F,Porous Silica Materials,TEPA,Small-Molecule Polyamines,189.3,70.0,16.27906976744186,DEA,Small-Molecule Polyamines,0,,272.0,1.54,28.0,3.73,0.005,5.361930294906166,0.0,100 kPa,100.0,,,,40.0,BTC,5.59 mmol/g,5.59,0.49 mol CO2/mol N,0.49,,,,,,,,,,,,,,,,,,,,,,,,qwen3-max,DAC_prompt_SCaSE
MSU-F_TEPA44.4-DEA28.4_72.8%_MSU-F_72.8%TEPA_DEA_T40_BTC_100kPa,MSU-F_TEPA44.4-DEA28.4_72.8%,10.1021/acs.iecr.4b04389,048.pdf-id_comprehensive_extraction.json,MSU-F,Porous Silica Materials,TEPA,Small-Molecule Polyamines,189.3,72.8,16.930232558139537,DEA,Small-Molecule Polyamines,0,,272.0,1.54,28.0,2.43,0.003,4.938271604938271,0.0,100 kPa,100.0,,,,40.0,BTC,5.64 mmol/g,5.64,,,78.9,5.958333333333333,16.96,TG Curve/ CO2 adsorption profile,CO2 adsorption amount (mmol/g),"[[0, 0.0], [10, 4.8], [20, 5.3], [30, 5.5], [40, 5.6], [50, 5.65], [60, 5.68], [80, 5.7], [100, 5.71], [120, 5.72]]","Time (min), CO2 adsorption amount (mmol/g)","['-', '-']",,,,,,,,,,,,,,,,qwen3-max,DAC_prompt_SCaSE
MSU-F_TEPA44.4-DEA28.4_72.8%_MSU-F_72.8%TEPA_DEA_T20_BTC_100kPa,MSU-F_TEPA44.4-DEA28.4_72.8%,10.1021/acs.iecr.4b04389,048.pdf-id_comprehensive_extraction.json,MSU-F,Porous Silica Materials,TEPA,Small-Molecule Polyamines,189.3,72.8,16.930232558139537,DEA,Small-Molecule Polyamines,0,,272.0,1.54,28.0,2.43,0.003,4.938271604938271,0.0,100 kPa,100.0,,,,20.0,BTC,6.5 mmol/g,6.5,,,,,,,,,,,,,,,,,,,,,,,,,,qwen3-max,DAC_prompt_SCaSE
MSU-F_TEPA44.4-DEA28.4_72.8%_MSU-F_72.8%TEPA_DEA_T30_BTC_100kPa,MSU-F_TEPA44.4-DEA28.4_72.8%,10.1021/acs.iecr.4b04389,048.pdf-id_comprehensive_extraction.json,MSU-F,Porous Silica Materials,TEPA,Small-Molecule Polyamines,189.3,72.8,16.930232558139537,DEA,Small-Molecule Polyamines,0,,272.0,1.54,28.0,2.43,0.003,4.938271604938271,0.0,100 kPa,100.0,,,,30.0,BTC,5.5 mmol/g,5.5,,,,,,,,,,,,,,,,,,,,,,,,,,qwen3-max,DAC_prompt_SCaSE
MSU-F_TEPA44.4-DEA28.4_72.8%_MSU-F_72.8%TEPA_DEA_T50_BTC_100kPa,MSU-F_TEPA44.4-DEA28.4_72.8%,10.1021/acs.iecr.4b04389,048.pdf-id_comprehensive_extraction.json,MSU-F,Porous Silica Materials,TEPA,Small-Molecule Polyamines,189.3,72.8,16.930232558139537,DEA,Small-Molecule Polyamines,0,,272.0,1.54,28.0,2.43,0.003,4.938271604938271,0.0,100 kPa,100.0,,,,50.0,BTC,6.86 mmol/g,6.86,,,,,,,,,,,,,,,,,,,,,,,,,,qwen3-max,DAC_prompt_SCaSE
MSU-F_TEPA44.4-DEA28.4_72.8%_MSU-F_72.8%TEPA_DEA_T60_BTC_100kPa,MSU-F_TEPA44.4-DEA28.4_72.8%,10.1021/acs.iecr.4b04389,048.pdf-id_comprehensive_extraction.json,MSU-F,Porous Silica Materials,TEPA,Small-Molecule Polyamines,189.3,72.8,16.930232558139537,DEA,Small-Molecule Polyamines,0,,272.0,1.54,28.0,2.43,0.003,4.938271604938271,0.0,100 kPa,100.0,,,,60.0,BTC,3.9 mmol/g,3.9,,,,,,,,,,,,,,,,,,,,,,,,,,qwen3-max,DAC_prompt_SCaSE
MSU-F_TEPA44.4-DEA28.4_72.8%_MSU-F_72.8%TEPA_DEA_T70_BTC_100kPa,MSU-F_TEPA44.4-DEA28.4_72.8%,10.1021/acs.iecr.4b04389,048.pdf-id_comprehensive_extraction.json,MSU-F,Porous Silica Materials,TEPA,Small-Molecule Polyamines,189.3,72.8,16.930232558139537,DEA,Small-Molecule Polyamines,0,,272.0,1.54,28.0,2.43,0.003,4.938271604938271,0.0,100 kPa,100.0,,,,70.0,BTC,3.6 mmol/g,3.6,,,,,,,,,,,,,,,,,,,,,,,,,,qwen3-max,DAC_prompt_SCaSE
MSU-F_TEPA44.4-DEA28.4_72.8%_MSU-F_72.8%TEPA_DEA_T80_BTC_100kPa,MSU-F_TEPA44.4-DEA28.4_72.8%,10.1021/acs.iecr.4b04389,048.pdf-id_comprehensive_extraction.json,MSU-F,Porous Silica Materials,TEPA,Small-Molecule Polyamines,189.3,72.8,16.930232558139537,DEA,Small-Molecule Polyamines,0,,272.0,1.54,28.0,2.43,0.003,4.938271604938271,0.0,100 kPa,100.0,,,,80.0,BTC,3.3 mmol/g,3.3,,,,,,,,,,,,,,,,,,,,,,,,,,qwen3-max,DAC_prompt_SCaSE
MSU-F_TEPA44.4-DEA28.4_72.8%_MSU-F_72.8%TEPA_DEA_T50_BTC_15kPa,MSU-F_TEPA44.4-DEA28.4_72.8%,10.1021/acs.iecr.4b04389,048.pdf-id_comprehensive_extraction.json,MSU-F,Porous Silica Materials,TEPA,Small-Molecule Polyamines,189.3,72.8,16.930232558139537,DEA,Small-Molecule Polyamines,0,,272.0,1.54,28.0,2.43,0.003,4.938271604938271,0.0,15 kPa,15.0,,,,50.0,BTC,4.7 mmol/g,4.7,,,,,,,,,,,,,,,,,,,,,,,,,,qwen3-max,DAC_prompt_SCaSE
SBA-15_PEI_51%_SBA-15_51%PEI_bare_T30_TGA_400ppm,SBA-15_PEI_51%,10.1021/acsami.5b07545,049.pdf-id_comprehensive_extraction.json,SBA-15,Porous Silica Materials,PEI,Polymeric Amines,800.0,51.0,11.86046511627907,0,,0,,880.0,1.13,8.6,317.0,0.67,8.6,0.0,400 ppm,0.04,90 mL/min,90.0,,30.0,TGA,0.63 mmol/g,0.63,0.10 mol/mol,0.1,,,,,,,,,,,,,,,,,,,,,,,,qwen3-max,DAC_prompt_SCaSE
SBA-15_PEG200_33%_SBA-15_33%PEG200_bare_T30_TGA_400ppm,SBA-15_PEG200_33%,10.1021/acsami.5b07545,049.pdf-id_comprehensive_extraction.json,SBA-15,Porous Silica Materials,PEG200,Additive,200.0,33.0,7.674418604651163,0,,0,,880.0,1.13,8.6,35.0,0.11,8.6,0.0,400 ppm,0.04,90 mL/min,90.0,,30.0,TGA,0.00 mmol/g,0.0,0.00 mol/mol,0.0,,,,,,,,,,,,,,,,,,,,,,,,qwen3-max,DAC_prompt_SCaSE
SBA-15_PEG200_54%_SBA-15_31%PEG200_T30_TGA_400ppm,SBA-15_PEG200_54%,10.1021/acsami.5b07545,049.pdf-id_comprehensive_extraction.json,SBA-15,Porous Silica Materials,PEG200,Additive,200.0,54.0,12.558139534883722,0,,0,,880.0,1.13,8.6,236.0,0.5,8.6,0.0,400 ppm,0.04,90 mL/min,90.0,,30.0,TGA,0.79 mmol/g,0.79,0.14 mol/mol,0.14,,,,,,,,,,,,,,,,,,,,,,,,qwen3-max,DAC_prompt_SCaSE
SBA-15_PEG200_66%_SBA-15_61%PEG200_T30_TGA_400ppm,SBA-15_PEG200_66%,10.1021/acsami.5b07545,049.pdf-id_comprehensive_extraction.json,SBA-15,Porous Silica Materials,PEG200,Additive,200.0,66.0,15.348837209302326,0,,0,,880.0,1.13,8.6,263.0,0.54,8.6,0.0,400 ppm,0.04,90 mL/min,90.0,,30.0,TGA,0.73 mmol/g,0.73,0.15 mol/mol,0.15,,,,,,,,,,,,,,,,,,,,,,,,qwen3-max,DAC_prompt_SCaSE
SBA-15_PEG200_132%_SBA-15_182%PEG200_T30_TGA_400ppm,SBA-15_PEG200_132%,10.1021/acsami.5b07545,049.pdf-id_comprehensive_extraction.json,SBA-15,Porous Silica Materials,PEG200,Additive,200.0,132.0,30.697674418604652,0,,0,,880.0,1.13,8.6,147.0,0.33,8.6,0.0,400 ppm,0.04,90 mL/min,90.0,,30.0,TGA,0.64 mmol/g,0.64,0.16 mol/mol,0.16,,,,,,,,,,,,,,,,,,,,,,,,qwen3-max,DAC_prompt_SCaSE
SBA-15_PEG200_213%_SBA-15_342%PEG200_T30_TGA_400ppm,SBA-15_PEG200_213%,10.1021/acsami.5b07545,049.pdf-id_comprehensive_extraction.json,SBA-15,Porous Silica Materials,PEG200,Additive,200.0,213.0,49.53488372093023,0,,0,,880.0,1.13,8.6,1.0,0.0,8.6,0.0,400 ppm,0.04,90 mL/min,90.0,,30.0,TGA,0.49 mmol/g,0.49,0.14 mol/mol,0.14,,,,,,,,,,,,,,,,,,,,,,,,qwen3-max,DAC_prompt_SCaSE
SBA-15_PEG1000_65%_SBA-15_47%PEG1000_T30_TGA_400ppm,SBA-15_PEG1000_65%,10.1021/acsami.5b07545,049.pdf-id_comprehensive_extraction.json,SBA-15,Porous Silica Materials,PEG1000,Additive,1000.0,65.0,15.116279069767442,0,,0,,880.0,1.13,8.6,262.0,0.53,8.6,0.0,400 ppm,0.04,90 mL/min,90.0,,30.0,TGA,0.71 mmol/g,0.71,0.13 mol/mol,0.13,,,,,,,,,,,,,,,,,,,,,,,,qwen3-max,DAC_prompt_SCaSE
SBA-15_PEG1000_139%_SBA-15_192%PEG1000_T30_TGA_400ppm,SBA-15_PEG1000_139%,10.1021/acsami.5b07545,049.pdf-id_comprehensive_extraction.json,SBA-15,Porous Silica Materials,PEG1000,Additive,1000.0,139.0,32.32558139534884,0,,0,,880.0,1.13,8.6,4.0,0.01,8.6,0.0,400 ppm,0.04,90 mL/min,90.0,,30.0,TGA,0.49 mmol/g,0.49,0.12 mol/mol,0.12,,,,,,,,,,,,,,,,,,,,,,,,qwen3-max,DAC_prompt_SCaSE
SBA-15_PEG1000_229%_SBA-15_408%PEG1000_T30_TGA_400ppm,SBA-15_PEG1000_229%,10.1021/acsami.5b07545,049.pdf-id_comprehensive_extraction.json,SBA-15,Porous Silica Materials,PEG1000,Additive,1000.0,229.0,53.25581395348837,0,,0,,880.0,1.13,8.6,1.0,0.0,8.6,0.0,400 ppm,0.04,90 mL/min,90.0,,30.0,TGA,0.30 mmol/g,0.3,0.11 mol/mol,0.11,,,,,,,,,,,,,,,,,,,,,,,,qwen3-max,DAC_prompt_SCaSE
SBA-15_CTAB_60%_SBA-15_32%CTAB_T30_TGA_400ppm,SBA-15_CTAB_60%,10.1021/acsami.5b07545,049.pdf-id_comprehensive_extraction.json,SBA-15,Porous Silica Materials,CTAB,Additive,364.45,60.0,13.953488372093023,0,,0,,880.0,1.13,8.6,277.0,0.56,8.6,0.0,400 ppm,0.04,90 mL/min,90.0,,30.0,TGA,0.55 mmol/g,0.55,0.10 mol/mol,0.1,,,,,,,,,,,,,,,,,,,,,,,,qwen3-max,DAC_prompt_SCaSE
SBA-15_CTAB_130%_SBA-15_177%CTAB_T30_TGA_400ppm,SBA-15_CTAB_130%,10.1021/acsami.5b07545,049.pdf-id_comprehensive_extraction.json,SBA-15,Porous Silica Materials,CTAB,Additive,364.45,130.0,30.232558139534884,0,,0,,880.0,1.13,8.6,74.0,0.17,8.6,0.0,400 ppm,0.04,90 mL/min,90.0,,30.0,TGA,0.31 mmol/g,0.31,0.07 mol/mol,0.07,,,,,,,,,,,,,,,,,,,,,,,,qwen3-max,DAC_prompt_SCaSE
