Repository: qingguang0309/BO4DAC

# AI-Driven Catalyst Optimization System

An advanced AI system for optimizing catalyst formulations for CO2 capture using Bayesian optimization and machine learning techniques.

## Features

- **Bayesian Optimization**: Advanced optimization algorithm to suggest the next best catalyst formulations to test
- **Uncertainty Quantification**: Provides confidence intervals for predictions
- **Expected Improvement**: Quantifies the potential improvement of suggested formulations
- **Web Interface**: Intuitive web-based interface for easy interaction
- **Real-time Visualization**: Interactive charts showing optimization progress

File: data/historical_experiments.csv (part 10 of 12)
Record_ID,Material_ID,DOI,Source_File,Support,Support_Type,Amine_1_or_Additive_1,Amine_Type,MW_Mn_g_mol,Organic_Content_pct,N_Content_mmol_g,Amine_2_or_Additive_2,Amine_2_or_Additive_2_Type,Amine_3_or_Additive_3,Amine_3_or_Additive_3_Type,BET_Bare_Surface_Area_m2_g,Bare_Pore_Volume_cm3_g,Average_Bare_Pore_Diameter_nm,BET_Surface_Area_m2_g,Pore_Volume_cm3_g,Average_Pore_Diameter_nm,Relative_Humidity_pct,CO2_Concentration,CO2_Concentration_vol_pct,Flow_Rate,Flow_Rate_mL_min,Interfering_Gases,Adsorption_Temperature_C,CO2_Test_Method,CO2_Capacity,CO2_Capacity_mmol_g,Amine_Efficiency,Amine_Efficiency_mmol_mmol,Heat_of_Adsorption_kJ_mol,Time_to_Half_Saturation,Time_to_90_Saturation,Kinetic_name,Kinetic_label,Kinetic_values,Kinetic_units,Kinetic_percent_saturation,Desorption_Gas,Desorption_Temperature_C,Desorption_Time,Weight_Loss_Stability_pct,Capacity_Loss_Stability_pct,Cycle_1_name,Cycle_1_label,Cycle_1_values,Cycle_1_units,Cycle_1_max_cycle,Cycle_2_name,Cycle_2_label,Cycle_2_values,Cycle_2_units,Cycle_2_max_cycle,Model_Name,Prompt_Name
SBA-15_CTAB_199%_SBA-15_360%CTAB_T30_TGA_400ppm,SBA-15_CTAB_199%,10.1021/acsami.5b07545,049.pdf-id_comprehensive_extraction.json,SBA-15,Porous Silica Materials,CTAB,Additive,364.45,199.0,46.27906976744186,0,,0,,880.0,1.13,8.6,47.0,0.12,8.6,0.0,400 ppm,0.04,90 mL/min,90.0,,30.0,TGA,0.21 mmol/g,0.21,0.05 mol/mol,0.05,,,,,,,,,,,,,,,,,,,,,,,,qwen3-max,DAC_prompt_SCaSE
Templated_γ-Al2O3_PEI_43%_Templated_γ-Al2O3_0%PEG200_T30_TGA_400ppm,Templated_γ-Al2O3_PEI_43%,10.1021/acsami.5b07545,049.pdf-id_comprehensive_extraction.json,Mesoporous γ-Al2O3,Porous Alumina (PA),PEI,Polymeric Amines,800.0,43.0,10.0,0,,0,,231.0,1.06,16.9,162.0,0.74,16.9,0.0,400 ppm,0.04,90 mL/min,90.0,,30.0,TGA,1.16 mmol/g,1.16,0.17 mol/mol,0.17,,,,,,,,,,,,,,,,,,,,,,,,qwen3-max,DAC_prompt_SCaSE
Templated_γ-Al2O3_PEG200_53%_Templated_γ-Al2O3_7%PEG200_T30_TGA_400ppm,Templated_γ-Al2O3_PEG200_53%,10.1021/acsami.5b07545,049.pdf-id_comprehensive_extraction.json,Mesoporous γ-Al2O3,Porous Alumina (PA),PEG200,Additive,200.0,53.0,12.325581395348838,0,,0,,231.0,1.06,16.9,113.0,0.56,16.9,0.0,400 ppm,0.04,90 mL/min,90.0,,30.0,TGA,1.07 mmol/g,1.07,0.17 mol/mol,0.17,,,,,,,,,,,,,,,,,,,,,,,,qwen3-max,DAC_prompt_SCaSE
Templated_γ-Al2O3_PEG200_73%_Templated_γ-Al2O3_40%PEG200_T30_TGA_400ppm,Templated_γ-Al2O3_PEG200_73%,10.1021/acsami.5b07545,049.pdf-id_comprehensive_extraction.json,Mesoporous γ-Al2O3,Porous Alumina (PA),PEG200,Additive,200.0,73.0,16.976744186046513,0,,0,,231.0,1.06,16.9,81.0,0.41,16.9,0.0,400 ppm,0.04,90 mL/min,90.0,,30.0,TGA,1.29 mmol/g,1.29,0.22 mol/mol,0.22,,,,,,,,,,,,,,,,,,,,,,,,qwen3-max,DAC_prompt_SCaSE
Templated_γ-Al2O3_PEG200_80%_Templated_γ-Al2O3_67%PEG200_T30_TGA_400ppm,Templated_γ-Al2O3_PEG200_80%,10.1021/acsami.5b07545,049.pdf-id_comprehensive_extraction.json,Mesoporous γ-Al2O3,Porous Alumina (PA),PEG200,Additive,200.0,80.0,18.6046511627907,0,,0,,231.0,1.06,16.9,82.0,0.48,16.9,0.0,400 ppm,0.04,90 mL/min,90.0,,30.0,TGA,1.17 mmol/g,1.17,0.22 mol/mol,0.22,,,,,,,,,,,,,,,,,,,,,,,,qwen3-max,DAC_prompt_SCaSE
Templated_γ-Al2O3_PEG200_96%_Templated_γ-Al2O3_80%PEG200_T30_TGA_400ppm,Templated_γ-Al2O3_PEG200_96%,10.1021/acsami.5b07545,049.pdf-id_comprehensive_extraction.json,Mesoporous γ-Al2O3,Porous Alumina (PA),PEG200,Additive,200.0,96.0,22.325581395348838,0,,0,,231.0,1.06,16.9,71.0,0.41,16.9,0.0,400 ppm,0.04,90 mL/min,90.0,,30.0,TGA,1.12 mmol/g,1.12,0.21 mol/mol,0.21,,,,,,,,,,,,,,,,,,,,,,,,qwen3-max,DAC_prompt_SCaSE
Templated_γ-Al2O3_PEG200_154%_Templated_γ-Al2O3_182%PEG200_T30_TGA_400ppm,Templated_γ-Al2O3_PEG200_154%,10.1021/acsami.5b07545,049.pdf-id_comprehensive_extraction.json,Mesoporous γ-Al2O3,Porous Alumina (PA),PEG200,Additive,200.0,154.0,35.81395348837209,0,,0,,231.0,1.06,16.9,0.0,0.0,16.9,0.0,400 ppm,0.04,90 mL/min,90.0,,30.0,TGA,0.88 mmol/g,0.88,0.21 mol/mol,0.21,,,,,,,,,,,,,,,,,,,,,,,,qwen3-max,DAC_prompt_SCaSE
Commercial_γ-Al2O3_PEI_43%_Commercial_γ-Al2O3_0%PEG200_T30_TGA_400ppm,Commercial_γ-Al2O3_PEI_43%,10.1021/acsami.5b07545,049.pdf-id_comprehensive_extraction.json,Mesoporous γ-Al2O3,Porous Alumina (PA),PEI,Polymeric Amines,800.0,43.0,10.0,0,,0,,201.0,0.45,9.2,15.0,0.05,9.2,0.0,400 ppm,0.04,90 mL/min,90.0,,30.0,TGA,0.71 mmol/g,0.71,0.12 mol/mol,0.12,,,,,,,,,,,,,,,,,,,,,,,,qwen3-max,DAC_prompt_SCaSE
Commercial_γ-Al2O3_PEG200_53%_Commercial_γ-Al2O3_7%PEG200_T30_TGA_400ppm,Commercial_γ-Al2O3_PEG200_53%,10.1021/acsami.5b07545,049.pdf-id_comprehensive_extraction.json,Mesoporous γ-Al2O3,Porous Alumina (PA),PEG200,Additive,200.0,53.0,12.325581395348838,0,,0,,201.0,0.45,9.2,0.0,0.02,9.2,0.0,400 ppm,0.04,90 mL/min,90.0,,30.0,TGA,0.76 mmol/g,0.76,0.14 mol/mol,0.14,,,,,,,,,,,,,,,,,,,,,,,,qwen3-max,DAC_prompt_SCaSE
Commercial_γ-Al2O3_PEG200_73%_Commercial_γ-Al2O3_40%PEG200_T30_TGA_400ppm,Commercial_γ-Al2O3_PEG200_73%,10.1021/acsami.5b07545,049.pdf-id_comprehensive_extraction.json,Mesoporous γ-Al2O3,Porous Alumina (PA),PEG200,Additive,200.0,73.0,16.976744186046513,0,,0,,201.0,0.45,9.2,1.0,0.04,9.2,0.0,400 ppm,0.04,90 mL/min,90.0,,30.0,TGA,0.89 mmol/g,0.89,0.15 mol/mol,0.15,,,,,,,,,,,,,,,,,,,,,,,,qwen3-max,DAC_prompt_SCaSE
Commercial_γ-Al2O3_PEG200_80%_Commercial_γ-Al2O3_67%PEG200_T30_TGA_400ppm,Commercial_γ-Al2O3_PEG200_80%,10.1021/acsami.5b07545,049.pdf-id_comprehensive_extraction.json,Mesoporous γ-Al2O3,Porous Alumina (PA),PEG200,Additive,200.0,80.0,18.6046511627907,0,,0,,201.0,0.45,9.2,2.0,0.07,9.2,0.0,400 ppm,0.04,90 mL/min,90.0,,30.0,TGA,0.90 mmol/g,0.9,0.16 mol/mol,0.16,,,,,,,,,,,,,,,,,,,,,,,,qwen3-max,DAC_prompt_SCaSE
Commercial_γ-Al2O3_PEG200_96%_Commercial_γ-Al2O3_80%PEG200_T30_TGA_400ppm,Commercial_γ-Al2O3_PEG200_96%,10.1021/acsami.5b07545,049.pdf-id_comprehensive_extraction.json,Mesoporous γ-Al2O3,Porous Alumina (PA),PEG200,Additive,200.0,96.0,22.325581395348838,0,,0,,201.0,0.45,9.2,1.0,0.05,9.2,0.0,400 ppm,0.04,90 mL/min,90.0,,30.0,TGA,0.98 mmol/g,0.98,0.18 mol/mol,0.18,,,,,,,,,,,,,,,,,,,,,,,,qwen3-max,DAC_prompt_SCaSE
Commercial_γ-Al2O3_PEG200_70%_Commercial_γ-Al2O3_88%PEG200_T30_TGA_400ppm,Commercial_γ-Al2O3_PEG200_70%,10.1021/acsami.5b07545,049.pdf-id_comprehensive_extraction.json,Mesoporous γ-Al2O3,Porous Alumina (PA),PEG200,Additive,200.0,70.0,16.27906976744186,0,,0,,201.0,0.45,9.2,0.0,0.0,9.2,0.0,400 ppm,0.04,90 mL/min,90.0,,30.0,TGA,1.06 mmol/g,1.06,0.21 mol/mol,0.21,,,,,,,,,,,,,,,,,,,,,,,,qwen3-max,DAC_prompt_SCaSE
MMSN_TEPA-50_MMSN_50%TEPA__T25_TGA_100vol%CO2_1atm,MMSN_TEPA-50,10.1016/j.jece.2021.106709,050.pdf-id_comprehensive_extraction.json,MMSN,Porous Silica Materials,TEPA,Small-Molecule Polyamines,189.3,47.6,11.069767441860465,0,,0,,981.0,1.9,1.2,19.0,0.12,26.1,0.0,100 vol%,100.0,50 mL/min,50.0,,25.0,TGA,3.08 mmol/g,3.08,0.18 mmol/mmol,0.18,,67.3076923076923,374.99999999999983,TG Curve/ CO2 adsorption profile,CO₂ adsorption capacity (mmol/g),"[[0, 0.0], [100, 2.6], [300, 3.1], [600, 3.3], [900, 3.4], [1200, 3.45], [1500, 3.48], [1800, 3.5]]","Time (s), CO₂ adsorption capacity (mmol/g)","['-', '-']",,,,,,,,,,,,,,,,qwen3-max,DAC_prompt_SCaSE
MMSN_TEPA-50_MMSN_50%TEPA__T75_TGA_15vol%CO2_1atm,MMSN_TEPA-50,10.1016/j.jece.2021.106709,050.pdf-id_comprehensive_extraction.json,MMSN,Porous Silica Materials,TEPA,Small-Molecule Polyamines,189.3,47.6,11.069767441860465,0,,0,,981.0,1.9,1.2,19.0,0.12,26.1,0.0,15 vol%,15.0,50 mL/min,50.0,,75.0,TGA,3.20 mmol/g,3.2,,,,,,,,,,,,,,,,,,,,,,,,,,qwen3-max,DAC_prompt_SCaSE
MMSN_TEPA-50_MMSN_50%TEPA__T25_TGA_0.0400vol%CO2_1atm,MMSN_TEPA-50,10.1016/j.jece.2021.106709,050.pdf-id_comprehensive_extraction.json,MMSN,Porous Silica Materials,TEPA,Small-Molecule Polyamines,189.3,47.6,11.069767441860465,0,,0,,981.0,1.9,1.2,19.0,0.12,26.1,0.0,0.0400 vol%,0.04,50 mL/min,50.0,,25.0,TGA,2.48 mmol/g,2.48,,,,,,,,,,,,,,,,,,,,,,,,,,qwen3-max,DAC_prompt_SCaSE
MMSN-10_TEPA-50_MMSN-10_50%TEPA__T25_TGA_100vol%CO2_1atm,MMSN-10_TEPA-50,10.1016/j.jece.2021.106709,050.pdf-id_comprehensive_extraction.json,MMSN-10,Porous Silica Materials,TEPA,Small-Molecule Polyamines,189.3,48.0,11.162790697674419,0,,0,,933.0,1.65,1.2,19.0,0.12,26.1,0.0,100 vol%,100.0,50 mL/min,50.0,,25.0,TGA,3.26 mmol/g,3.26,0.19 mmol/mmol,0.19,,67.85714285714286,330.00000000000006,TG Curve/ CO2 adsorption profile,CO₂ adsorption capacity (mmol/g),"[[0, 0.0], [100, 2.8], [300, 3.4], [600, 3.6], [900, 3.7], [1200, 3.75], [1500, 3.78], [1800, 3.8]]","Time (s), CO₂ adsorption capacity (mmol/g)","['-', '-']",,,,,,,,,,,,,,,,qwen3-max,DAC_prompt_SCaSE
MMSN-10_TEPA-50_MMSN-10_50%TEPA__T75_TGA_15vol%CO2_1atm,MMSN-10_TEPA-50,10.1016/j.jece.2021.106709,050.pdf-id_comprehensive_extraction.json,MMSN-10,Porous Silica Materials,TEPA,Small-Molecule Polyamines,189.3,48.0,11.162790697674419,0,,0,,933.0,1.65,1.2,19.0,0.12,26.1,0.0,15 vol%,15.0,50 mL/min,50.0,,75.0,TGA,3.41 mmol/g,3.41,,,,,,,,,,,,,,,,,,,,,,,,,,qwen3-max,DAC_prompt_SCaSE
MMSN-10_TEPA-50_MMSN-10_50%TEPA__T25_TGA_0.0400vol%CO2_1atm,MMSN-10_TEPA-50,10.1016/j.jece.2021.106709,050.pdf-id_comprehensive_extraction.json,MMSN-10,Porous Silica Materials,TEPA,Small-Molecule Polyamines,189.3,48.0,11.162790697674419,0,,0,,933.0,1.65,1.2,19.0,0.12,26.1,0.0,0.0400 vol%,0.04,50 mL/min,50.0,,25.0,TGA,2.75 mmol/g,2.75,,,,,,,,,,,,,,,,,,,,,,,,,,qwen3-max,DAC_prompt_SCaSE
MMSN-20_TEPA-50_MMSN-20_50%TEPA__T25_TGA_100vol%CO2_1atm,MMSN-20_TEPA-50,10.1016/j.jece.2021.106709,050.pdf-id_comprehensive_extraction.json,MMSN-20,Porous Silica Materials,TEPA,Small-Molecule Polyamines,189.3,47.7,11.093023255813955,0,,0,,608.0,1.15,1.2,19.0,0.12,26.1,0.0,100 vol%,100.0,50 mL/min,50.0,,25.0,TGA,4.03 mmol/g,4.03,0.22 mmol/mmol,0.22,,70.0,295.0000000000001,TG Curve/ CO2 adsorption profile,CO₂ adsorption capacity (mmol/g),"[[0, 0.0], [100, 3.0], [300, 3.8], [600, 4.0], [900, 4.1], [1200, 4.15], [1500, 4.18], [1800, 4.2]]","Time (s), CO₂ adsorption capacity (mmol/g)","['-', '-']",,,,,,,,,,,,,,,,qwen3-max,DAC_prompt_SCaSE
MMSN-20_TEPA-50_MMSN-20_50%TEPA__T75_TGA_15vol%CO2_1atm,MMSN-20_TEPA-50,10.1016/j.jece.2021.106709,050.pdf-id_comprehensive_extraction.json,MMSN-20,Porous Silica Materials,TEPA,Small-Molecule Polyamines,189.3,47.7,11.093023255813955,0,,0,,608.0,1.15,1.2,19.0,0.12,26.1,0.0,15 vol%,15.0,50 mL/min,50.0,,75.0,TGA,4.03 mmol/g,4.03,,,,,,,,,,,,,,,,,,,,,,,,,,qwen3-max,DAC_prompt_SCaSE
MMSN-20_TEPA-50_MMSN-20_50%TEPA__T25_TGA_0.0400vol%CO2_1atm,MMSN-20_TEPA-50,10.1016/j.jece.2021.106709,050.pdf-id_comprehensive_extraction.json,MMSN-20,Porous Silica Materials,TEPA,Small-Molecule Polyamines,189.3,47.7,11.093023255813955,0,,0,,608.0,1.15,1.2,19.0,0.12,26.1,0.0,0.0400 vol%,0.04,50 mL/min,50.0,,25.0,TGA,3.32 mmol/g,3.32,,,,,,,,,,,,,,,,,,,,,,,,,,qwen3-max,DAC_prompt_SCaSE
MMSN-30_TEPA-50_MMSN-30_50%TEPA__T25_TGA_100vol%CO2_1atm,MMSN-30_TEPA-50,10.1016/j.jece.2021.106709,050.pdf-id_comprehensive_extraction.json,MMSN-30,Porous Silica Materials,TEPA,Small-Molecule Polyamines,189.3,48.3,11.232558139534884,0,,0,,431.0,0.72,1.1,19.0,0.12,26.1,0.0,100 vol%,100.0,50 mL/min,50.0,,25.0,TGA,4.55 mmol/g,4.55,0.25 mmol/mmol,0.25,,71.87499999999999,340.00000000000017,TG Curve/ CO2 adsorption profile,CO₂ adsorption capacity (mmol/g),"[[0, 0.0], [100, 3.2], [300, 4.1], [600, 4.4], [900, 4.5], [1200, 4.55], [1500, 4.58], [1800, 4.6]]","Time (s), CO₂ adsorption capacity (mmol/g)","['-', '-']",,,,,,,,,,,,,,,,qwen3-max,DAC_prompt_SCaSE
MMSN-30_TEPA-50_MMSN-30_50%TEPA__T75_TGA_15vol%CO2_1atm,MMSN-30_TEPA-50,10.1016/j.jece.2021.106709,050.pdf-id_comprehensive_extraction.json,MMSN-30,Porous Silica Materials,TEPA,Small-Molecule Polyamines,189.3,48.3,11.232558139534884,0,,0,,431.0,0.72,1.1,19.0,0.12,26.1,0.0,15 vol%,15.0,50 mL/min,50.0,,75.0,TGA,4.55 mmol/g,4.55,,,,,,,,,,,,,,,,,,,,,,,,,,qwen3-max,DAC_prompt_SCaSE
MMSN-30_TEPA-50_MMSN-30_50%TEPA__T25_TGA_0.0400vol%CO2_1atm,MMSN-30_TEPA-50,10.1016/j.jece.2021.106709,050.pdf-id_comprehensive_extraction.json,MMSN-30,Porous Silica Materials,TEPA,Small-Molecule Polyamines,189.3,48.3,11.232558139534884,0,,0,,431.0,0.72,1.1,19.0,0.12,26.1,0.0,0.0400 vol%,0.04,50 mL/min,50.0,,25.0,TGA,3.54 mmol/g,3.54,,,,,,,,,,,,,,,,,,,,,,,,,,qwen3-max,DAC_prompt_SCaSE
MMSN-30_TEPA-20_MMSN-30_20%TEPA__T25_TGA_100vol%CO2_1atm,MMSN-30_TEPA-20,10.1016/j.jece.2021.106709,050.pdf-id_comprehensive_extraction.json,MMSN-30,Porous Silica Materials,TEPA,Small-Molecule Polyamines,189.3,16.3,3.790697674418605,0,,0,,431.0,0.72,1.1,76.0,0.22,11.1,0.0,100 vol%,100.0,50 mL/min,50.0,,25.0,TGA,1.93 mmol/g,1.93,,,,,,,,,,,,,,,,,,,,,,,,,,qwen3-max,DAC_prompt_SCaSE
MMSN-30_TEPA-20_MMSN-30_20%TEPA__T50_TGA_100vol%CO2_1atm,MMSN-30_TEPA-20,10.1016/j.jece.2021.106709,050.pdf-id_comprehensive_extraction.json,MMSN-30,Porous Silica Materials,TEPA,Small-Molecule Polyamines,189.3,16.3,3.790697674418605,0,,0,,431.0,0.72,1.1,76.0,0.22,11.1,0.0,100 vol%,100.0,50 mL/min,50.0,,50.0,TGA,1.73 mmol/g,1.73,,,,,,,,,,,,,,,,,,,,,,,,,,qwen3-max,DAC_prompt_SCaSE
MMSN-30_TEPA-20_MMSN-30_20%TEPA__T75_TGA_100vol%CO2_1atm,MMSN-30_TEPA-20,10.1016/j.jece.2021.106709,050.pdf-id_comprehensive_extraction.json,MMSN-30,Porous Silica Materials,TEPA,Small-Molecule Polyamines,189.3,16.3,3.790697674418605,0,,0,,431.0,0.72,1.1,76.0,0.22,11.1,0.0,100 vol%,100.0,50 mL/min,50.0,,75.0,TGA,1.51 mmol/g,1.51,,,,,,,,,,,,,,,,,,,,,,,,,,qwen3-max,DAC_prompt_SCaSE
MMSN-30_TEPA-30_MMSN-30_30%TEPA__T25_TGA_100vol%CO2_1atm,MMSN-30_TEPA-30,10.1016/j.jece.2021.106709,050.pdf-id_comprehensive_extraction.json,MMSN-30,Porous Silica Materials,TEPA,Small-Molecule Polyamines,189.3,22.3,5.186046511627907,0,,0,,431.0,0.72,1.1,61.0,0.2,12.0,0.0,100 vol%,100.0,50 mL/min,50.0,,25.0,TGA,2.46 mmol/g,2.46,,,,,,,,,,,,,,,,,,,,,,,,,,qwen3-max,DAC_prompt_SCaSE
MMSN-30_TEPA-30_MMSN-30_30%TEPA__T50_TGA_100vol%CO2_1atm,MMSN-30_TEPA-30,10.1016/j.jece.2021.106709,050.pdf-id_comprehensive_extraction.json,MMSN-30,Porous Silica Materials,TEPA,Small-Molecule Polyamines,189.3,22.3,5.186046511627907,0,,0,,431.0,0.72,1.1,61.0,0.2,12.0,0.0,100 vol%,100.0,50 mL/min,50.0,,50.0,TGA,2.35 mmol/g,2.35,,,,,,,,,,,,,,,,,,,,,,,,,,qwen3-max,DAC_prompt_SCaSE
MMSN-30_TEPA-30_MMSN-30_30%TEPA__T75_TGA_100vol%CO2_1atm,MMSN-30_TEPA-30,10.1016/j.jece.2021.106709,050.pdf-id_comprehensive_extraction.json,MMSN-30,Porous Silica Materials,TEPA,Small-Molecule Polyamines,189.3,22.3,5.186046511627907,0,,0,,431.0,0.72,1.1,61.0,0.2,12.0,0.0,100 vol%,100.0,50 mL/min,50.0,,75.0,TGA,2.17 mmol/g,2.17,,,,,,,,,,,,,,,,,,,,,,,,,,qwen3-max,DAC_prompt_SCaSE
MMSN-30_TEPA-40_MMSN-30_40%TEPA__T25_TGA_100vol%CO2_1atm,MMSN-30_TEPA-40,10.1016/j.jece.2021.106709,050.pdf-id_comprehensive_extraction.json,MMSN-30,Porous Silica Materials,TEPA,Small-Molecule Polyamines,189.3,36.8,8.55813953488372,0,,0,,431.0,0.72,1.1,37.0,0.2,21.2,0.0,100 vol%,100.0,50 mL/min,50.0,,25.0,TGA,3.91 mmol/g,3.91,,,,,,,,,,,,,,,,,,,,,,,,,,qwen3-max,DAC_prompt_SCaSE
MMSN-30_TEPA-40_MMSN-30_40%TEPA__T50_TGA_100vol%CO2_1atm,MMSN-30_TEPA-40,10.1016/j.jece.2021.106709,050.pdf-id_comprehensive_extraction.json,MMSN-30,Porous Silica Materials,TEPA,Small-Molecule Polyamines,189.3,36.8,8.55813953488372,0,,0,,431.0,0.72,1.1,37.0,0.2,21.2,0.0,100 vol%,100.0,50 mL/min,50.0,,50.0,TGA,3.85 mmol/g,3.85,,,,,,,,,,,,,,,,,,,,,,,,,,qwen3-max,DAC_prompt_SCaSE
MMSN-30_TEPA-40_MMSN-30_40%TEPA__T75_TGA_100vol%CO2_1atm,MMSN-30_TEPA-40,10.1016/j.jece.2021.106709,050.pdf-id_comprehensive_extraction.json,MMSN-30,Porous Silica Materials,TEPA,Small-Molecule Polyamines,189.3,36.8,8.55813953488372,0,,0,,431.0,0.72,1.1,37.0,0.2,21.2,0.0,100 vol%,100.0,50 mL/min,50.0,,75.0,TGA,4.02 mmol/g,4.02,,,,,,,,,,,,,,,,,,,,,,,,,,qwen3-max,DAC_prompt_SCaSE
MMSN-30_TEPA-60_MMSN-30_60%TEPA__T25_TGA_100vol%CO2_1atm,MMSN-30_TEPA-60,10.1016/j.jece.2021.106709,050.pdf-id_comprehensive_extraction.json,MMSN-30,Porous Silica Materials,TEPA,Small-Molecule Polyamines,189.3,55.6,12.930232558139537,0,,0,,431.0,0.72,1.1,4.0,0.02,5.9,0.0,100 vol%,100.0,50 mL/min,50.0,,25.0,TGA,4.40 mmol/g,4.4,,,,,,,,,,,,,,,,Cyclic CO2 profile,CO₂ adsorption capacity (mmol/g),"[[1, 4.51], [2, 4.5], [3, 4.46], [4, 4.48], [5, 4.44], [6, 4.46]]",CO₂ adsorption capacity (mmol/g),6.0,,,,,,qwen3-max,DAC_prompt_SCaSE
MMSN-30_TEPA-60_MMSN-30_60%TEPA__T50_TGA_100vol%CO2_1atm,MMSN-30_TEPA-60,10.1016/j.jece.2021.106709,050.pdf-id_comprehensive_extraction.json,MMSN-30,Porous Silica Materials,TEPA,Small-Molecule Polyamines,189.3,55.6,12.930232558139537,0,,0,,431.0,0.72,1.1,4.0,0.02,5.9,0.0,100 vol%,100.0,50 mL/min,50.0,,50.0,TGA,4.59 mmol/g,4.59,,,,,,,,,,,,,,,,,,,,,,,,,,qwen3-max,DAC_prompt_SCaSE
MMSN-30_TEPA-60_MMSN-30_60%TEPA__T75_TGA_100vol%CO2_1atm,MMSN-30_TEPA-60,10.1016/j.jece.2021.106709,050.pdf-id_comprehensive_extraction.json,MMSN-30,Porous Silica Materials,TEPA,Small-Molecule Polyamines,189.3,55.6,12.930232558139537,0,,0,,431.0,0.72,1.1,4.0,0.02,5.9,0.0,100 vol%,100.0,50 mL/min,50.0,,75.0,TGA,5.51 mmol/g,5.51,,,,,,,,,,,,,,,,,,,,,,,,,,qwen3-max,DAC_prompt_SCaSE
MMSN-30_TEPA-70_MMSN-30_70%TEPA__T25_TGA_100vol%CO2_1atm,MMSN-30_TEPA-70,10.1016/j.jece.2021.106709,050.pdf-id_comprehensive_extraction.json,MMSN-30,Porous Silica Materials,TEPA,Small-Molecule Polyamines,189.3,66.2,15.395348837209303,0,,0,,431.0,0.72,1.1,0.0,,,0.0,100 vol%,100.0,50 mL/min,50.0,,25.0,TGA,4.33 mmol/g,4.33,,,,,,,,,,,,,,,,,,,,,,,,,,qwen3-max,DAC_prompt_SCaSE
MMSN-30_TEPA-70_MMSN-30_70%TEPA__T50_TGA_100vol%CO2_1atm,MMSN-30_TEPA-70,10.1016/j.jece.2021.106709,050.pdf-id_comprehensive_extraction.json,MMSN-30,Porous Silica Materials,TEPA,Small-Molecule Polyamines,189.3,66.2,15.395348837209303,0,,0,,431.0,0.72,1.1,0.0,,,0.0,100 vol%,100.0,50 mL/min,50.0,,50.0,TGA,4.49 mmol/g,4.49,,,,,,,,,,,,,,,,,,,,,,,,,,qwen3-max,DAC_prompt_SCaSE
MMSN-30_TEPA-70_MMSN-30_70%TEPA__T75_TGA_100vol%CO2_1atm,MMSN-30_TEPA-70,10.1016/j.jece.2021.106709,050.pdf-id_comprehensive_extraction.json,MMSN-30,Porous Silica Materials,TEPA,Small-Molecule Polyamines,189.3,66.2,15.395348837209303,0,,0,,431.0,0.72,1.1,0.0,,,0.0,100 vol%,100.0,50 mL/min,50.0,,75.0,TGA,5.13 mmol/g,5.13,,,,,,,,,,,,,,,,,,,,,,,,,,qwen3-max,DAC_prompt_SCaSE
SBA-15_PEI_24%_SBA-15_24%PEI__T30_TGA_10pctCO2,SBA-15_PEI_24%,10.1007/s10450-019-00171-w,051.pdf-id_comprehensive_extraction.json,SBA-15,Porous Silica Materials,PEI,Polymeric Amines,1800.0,24.0,5.5813953488372094,0,,0,,816.0,0.76,3.7254901960784315,256.0,0.38,5.9375,0.0,10 vol%,10.0,,,,30.0,TGA,1.23 mmol/g,1.23,0.10 mmol/mmol,0.1,,50.0,90.0,TG Curve/ CO2 adsorption profile,Normalized uptake (%),"[[0, 0.0], [20, 0.65], [40, 0.82], [60, 0.89], [80, 0.92], [100, 0.94], [150, 0.96], [200, 0.97], [300, 0.98], [380, 0.99]]","min, %","['50 min', '90 min']",,,,,,,,,,,,,,,,qwen3-max,DAC_prompt_SCaSE
SBA-15_PEI_24%_SBA-15_24%PEI__T30_TGA_400ppmCO2,SBA-15_PEI_24%,10.1007/s10450-019-00171-w,051.pdf-id_comprehensive_extraction.json,SBA-15,Porous Silica Materials,PEI,Polymeric Amines,1800.0,24.0,5.5813953488372094,0,,0,,816.0,0.76,3.7254901960784315,256.0,0.38,5.9375,0.0,400 ppm,0.04,,,,30.0,TGA,0.15 mmol/g,0.15,,,,40.0,120.0,TG Curve/ CO2 adsorption profile,Normalized uptake (%),"[[0, 0.0], [20, 0.5], [40, 0.7], [60, 0.8], [80, 0.85], [100, 0.88], [200, 0.92], [300, 0.94], [400, 0.95], [500, 0.96]]","min, %","['40 min', '120 min']",,,,,,,,,,,,,,,,qwen3-max,DAC_prompt_SCaSE
SBA-15_PEI_29%_SBA-15_29%PEI__T30_TGA_10pctCO2,SBA-15_PEI_29%,10.1007/s10450-019-00171-w,051.pdf-id_comprehensive_extraction.json,SBA-15,Porous Silica Materials,PEI,Polymeric Amines,1800.0,29.0,6.744186046511628,0,,0,,816.0,0.76,3.7254901960784315,197.0,0.31,6.2944162436548226,0.0,10 vol%,10.0,,,,30.0,TGA,0.85 mmol/g,0.85,0.075 mmol/mmol,0.075,,,,,,,,,,,,,,,,,,,,,,,,qwen3-max,DAC_prompt_SCaSE
SBA-15_PEI_29%_SBA-15_29%PEI__T30_TGA_400ppmCO2,SBA-15_PEI_29%,10.1007/s10450-019-00171-w,051.pdf-id_comprehensive_extraction.json,SBA-15,Porous Silica Materials,PEI,Polymeric Amines,1800.0,29.0,6.744186046511628,0,,0,,816.0,0.76,3.7254901960784315,197.0,0.31,6.2944162436548226,0.0,400 ppm,0.04,,,,30.0,TGA,0.35 mmol/g,0.35,,,,,,,,,,,,,,,,,,,,,,,,,,qwen3-max,DAC_prompt_SCaSE
SBA-15_PEI_37%_SBA-15_37%PEI__T30_TGA_10pctCO2,SBA-15_PEI_37%,10.1007/s10450-019-00171-w,051.pdf-id_comprehensive_extraction.json,SBA-15,Porous Silica Materials,PEI,Polymeric Amines,1800.0,37.0,8.604651162790699,0,,0,,816.0,0.76,3.7254901960784315,68.0,0.15,8.823529411764707,0.0,10 vol%,10.0,,,,30.0,TGA,1.23 mmol/g,1.23,0.123 mmol/mmol,0.123,99.0,325.0,500.0,TG Curve/ CO2 adsorption profile,Normalized uptake (%),"[[0, 0.0], [20, 0.52], [40, 0.72], [60, 0.82], [80, 0.87], [100, 0.9], [150, 0.92], [200, 0.93], [300, 0.94], [380, 0.95]]","min, %","['325 min', '500 min']",,,,,,Cyclic CO2 profile,CO₂ adsorption capacity (mmol CO₂/g),"[[1, 1.23], [2, 1.06], [3, 1.05], [4, 1.05], [5, 1.04]]",mmol/g,5.0,,,,,,qwen3-max,DAC_prompt_SCaSE
SBA-15_PEI_37%_SBA-15_37%PEI__T30_TGA_400ppmCO2,SBA-15_PEI_37%,10.1007/s10450-019-00171-w,051.pdf-id_comprehensive_extraction.json,SBA-15,Porous Silica Materials,PEI,Polymeric Amines,1800.0,37.0,8.604651162790699,0,,0,,816.0,0.76,3.7254901960784315,68.0,0.15,8.823529411764707,0.0,400 ppm,0.04,,,,30.0,TGA,0.85 mmol/g,0.85,0.102 mmol/mmol,0.102,,200.0,545.0,TG Curve/ CO2 adsorption profile,Normalized uptake (%),"[[0, 0.0], [100, 0.5], [200, 0.7], [300, 0.8], [400, 0.85], [500, 0.88], [545, 0.9]]","min, %","['200 min', '545 min']",,,,,,,,,,,,,,,,qwen3-max,DAC_prompt_SCaSE
SBA-15_PEI_41%_SBA-15_41%PEI__T30_TGA_10pctCO2,SBA-15_PEI_41%,10.1007/s10450-019-00171-w,051.pdf-id_comprehensive_extraction.json,SBA-15,Porous Silica Materials,PEI,Polymeric Amines,1800.0,41.0,9.534883720930234,0,,0,,816.0,0.76,3.7254901960784315,10.0,0.06,24.0,0.0,10 vol%,10.0,,,,30.0,TGA,1.23 mmol/g,1.23,0.123 mmol/mmol,0.123,,,,,,,,,,,,,,,,,,,,,,,,qwen3-max,DAC_prompt_SCaSE
SBA-15_PEI_41%_SBA-15_41%PEI__T30_TGA_400ppmCO2,SBA-15_PEI_41%,10.1007/s10450-019-00171-w,051.pdf-id_comprehensive_extraction.json,SBA-15,Porous Silica Materials,PEI,Polymeric Amines,1800.0,41.0,9.534883720930234,0,,0,,816.0,0.76,3.7254901960784315,10.0,0.06,24.0,0.0,400 ppm,0.04,,,,30.0,TGA,0.90 mmol/g,0.9,0.102 mmol/mmol,0.102,,,,,,,,,,,,,,,,,,,,,,,,qwen3-max,DAC_prompt_SCaSE
SBA-15_PEI_48%_SBA-15_48%PEI__T30_TGA_10pctCO2,SBA-15_PEI_48%,10.1007/s10450-019-00171-w,051.pdf-id_comprehensive_extraction.json,SBA-15,Porous Silica Materials,PEI,Polymeric Amines,1800.0,48.0,11.162790697674419,0,,0,,816.0,0.76,3.7254901960784315,4.4,0.02,18.18181818181818,0.0,10 vol%,10.0,,,,30.0,TGA,1.11 mmol/g,1.11,0.111 mmol/mmol,0.111,,317.0,500.0,TG Curve/ CO2 adsorption profile,Normalized uptake (%),"[[0, 0.0], [20, 0.58], [40, 0.78], [60, 0.86], [80, 0.9], [100, 0.92], [150, 0.94], [200, 0.95], [300, 0.96], [380, 0.97]]","min, %","['317 min', '500 min']",,,,,,,,,,,,,,,,qwen3-max,DAC_prompt_SCaSE
SBA-15_PEI_48%_SBA-15_48%PEI__T30_TGA_400ppmCO2,SBA-15_PEI_48%,10.1007/s10450-019-00171-w,051.pdf-id_comprehensive_extraction.json,SBA-15,Porous Silica Materials,PEI,Polymeric Amines,1800.0,48.0,11.162790697674419,0,,0,,816.0,0.76,3.7254901960784315,4.4,0.02,18.18181818181818,0.0,400 ppm,0.04,,,,30.0,TGA,1.10 mmol/g,1.1,0.098 mmol/mmol,0.098,,400.0,720.0,TG Curve/ CO2 adsorption profile,Normalized uptake (%),"[[0, 0.0], [200, 0.6], [400, 0.8], [600, 0.9], [720, 0.95]]","min, %","['400 min', '720 min']",,,,,,,,,,,,,,,,qwen3-max,DAC_prompt_SCaSE
SBA-15_PPG_20%_SBA-15_20%PPG__T30_TGA_10pctCO2,SBA-15_PPG_20%,10.1007/s10450-019-00171-w,051.pdf-id_comprehensive_extraction.json,SBA-15,Porous Silica Materials,PPG,Polymeric Amines,400.0,20.0,4.651162790697675,0,,0,,816.0,0.76,3.7254901960784315,253.0,0.48,7.58893280632411,0.0,10 vol%,10.0,,,,30.0,TGA,0.25 mmol/g,0.25,0.048 mmol/mmol,0.048,,,,,,,,,,,,,,,,,,,,,,,,qwen3-max,DAC_prompt_SCaSE
SBA-15_PPG_20%_SBA-15_20%PPG__T30_TGA_400ppmCO2,SBA-15_PPG_20%,10.1007/s10450-019-00171-w,051.pdf-id_comprehensive_extraction.json,SBA-15,Porous Silica Materials,PPG,Polymeric Amines,400.0,20.0,4.651162790697675,0,,0,,816.0,0.76,3.7254901960784315,253.0,0.48,7.58893280632411,0.0,400 ppm,0.04,,,,30.0,TGA,0.10 mmol/g,0.1,0.018 mmol/mmol,0.018,,,,,,,,,,,,,,,,,,,,,,,,qwen3-max,DAC_prompt_SCaSE
SBA-15_PPG_28%_SBA-15_28%PPG__T30_TGA_10pctCO2,SBA-15_PPG_28%,10.1007/s10450-019-00171-w,051.pdf-id_comprehensive_extraction.json,SBA-15,Porous Silica Materials,PPG,Polymeric Amines,400.0,28.0,6.511627906976744,0,,0,,816.0,0.76,3.7254901960784315,205.0,0.37,7.219512195121951,0.0,10 vol%,10.0,,,,30.0,TGA,0.45 mmol/g,0.45,0.065 mmol/mmol,0.065,,50.0,100.0,TG Curve/ CO2 adsorption profile,Normalized uptake (%),"[[0, 0.0], [25, 0.62], [50, 0.78], [75, 0.87], [100, 0.91], [125, 0.93], [150, 0.94], [175, 0.95], [200, 0.955], [250, 0.955]]","min, %","['50 min', '100 min']",,,,,,,,,,,,,,,,qwen3-max,DAC_prompt_SCaSE
SBA-15_PPG_28%_SBA-15_28%PPG__T30_TGA_400ppmCO2,SBA-15_PPG_28%,10.1007/s10450-019-00171-w,051.pdf-id_comprehensive_extraction.json,SBA-15,Porous Silica Materials,PPG,Polymeric Amines,400.0,28.0,6.511627906976744,0,,0,,816.0,0.76,3.7254901960784315,205.0,0.37,7.219512195121951,0.0,400 ppm,0.04,,,,30.0,TGA,0.15 mmol/g,0.15,0.038 mmol/mmol,0.038,,54.0,150.0,TG Curve/ CO2 adsorption profile,Normalized uptake (%),"[[0, 0.0], [20, 0.4], [40, 0.6], [60, 0.7], [80, 0.75], [100, 0.78], [200, 0.85], [300, 0.88], [400, 0.9], [500, 0.91]]","min, %","['54 min', '150 min']",,,,,,,,,,,,,,,,qwen3-max,DAC_prompt_SCaSE
SBA-15_PPG_38%_SBA-15_38%PPG__T30_TGA_10pctCO2,SBA-15_PPG_38%,10.1007/s10450-019-00171-w,051.pdf-id_comprehensive_extraction.json,SBA-15,Porous Silica Materials,PPG,Polymeric Amines,400.0,38.0,8.837209302325581,0,,0,,816.0,0.76,3.7254901960784315,81.0,0.2,9.876543209876543,0.0,10 vol%,10.0,,,,30.0,TGA,0.90 mmol/g,0.9,0.090 mmol/mmol,0.09,,75.0,125.0,TG Curve/ CO2 adsorption profile,Normalized uptake (%),"[[0, 0.0], [25, 0.65], [50, 0.82], [75, 0.9], [100, 0.93], [125, 0.94], [150, 0.95], [175, 0.96], [200, 0.965], [250, 0.965]]","min, %","['75 min', '125 min']",,,,,,,,,,,,,,,,qwen3-max,DAC_prompt_SCaSE
SBA-15_PPG_38%_SBA-15_38%PPG__T30_TGA_400ppmCO2,SBA-15_PPG_38%,10.1007/s10450-019-00171-w,051.pdf-id_comprehensive_extraction.json,SBA-15,Porous Silica Materials,PPG,Polymeric Amines,400.0,38.0,8.837209302325581,0,,0,,816.0,0.76,3.7254901960784315,81.0,0.2,9.876543209876543,0.0,400 ppm,0.04,,,,30.0,TGA,0.45 mmol/g,0.45,0.044 mmol/mmol,0.044,,100.0,182.0,TG Curve/ CO2 adsorption profile,Normalized uptake (%),"[[0, 0.0], [50, 0.5], [100, 0.7], [150, 0.8], [182, 0.85], [200, 0.86], [300, 0.88], [400, 0.89], [500, 0.9]]","min, %","['100 min', '182 min']",,,,,,,,,,,,,,,,qwen3-max,DAC_prompt_SCaSE
SBA-15_PPG_41%_SBA-15_41%PPG__T30_TGA_10pctCO2,SBA-15_PPG_41%,10.1007/s10450-019-00171-w,051.pdf-id_comprehensive_extraction.json,SBA-15,Porous Silica Materials,PPG,Polymeric Amines,400.0,41.0,9.534883720930234,0,,0,,816.0,0.76,3.7254901960784315,40.0,0.12,12.0,0.0,10 vol%,10.0,,,,30.0,TGA,1.05 mmol/g,1.05,0.095 mmol/mmol,0.095,,,,,,,,,,,,,,,,,,,,,,,,qwen3-max,DAC_prompt_SCaSE
SBA-15_PPG_41%_SBA-15_41%PPG__T30_TGA_400ppmCO2,SBA-15_PPG_41%,10.1007/s10450-019-00171-w,051.pdf-id_comprehensive_extraction.json,SBA-15,Porous Silica Materials,PPG,Polymeric Amines,400.0,41.0,9.534883720930234,0,,0,,816.0,0.76,3.7254901960784315,40.0,0.12,12.0,0.0,400 ppm,0.04,,,,30.0,TGA,0.50 mmol/g,0.5,0.046 mmol/mmol,0.046,,,,,,,,,,,,,,,,,,,,,,,,qwen3-max,DAC_prompt_SCaSE
SBA-15_PPG_50%_SBA-15_50%PPG__T30_TGA_10pctCO2,SBA-15_PPG_50%,10.1007/s10450-019-00171-w,051.pdf-id_comprehensive_extraction.json,SBA-15,Porous Silica Materials,PPG,Polymeric Amines,400.0,50.0,11.627906976744187,0,,0,,816.0,0.76,3.7254901960784315,16.0,0.07,17.5,0.0,10 vol%,10.0,,,,30.0,TGA,1.12 mmol/g,1.12,0.080 mmol/mmol,0.08,70.0,100.0,180.0,TG Curve/ CO2 adsorption profile,Normalized uptake (%),"[[0, 0.0], [25, 0.68], [50, 0.85], [75, 0.92], [100, 0.95], [125, 0.96], [150, 0.97], [175, 0.975], [200, 0.98], [250, 0.98]]","min, %","['100 min', '180 min']",,,,,,Cyclic CO2 profile,CO₂ adsorption capacity (mmol CO₂/g),"[[1, 1.12], [2, 0.85], [3, 0.72], [4, 0.62], [5, 0.49]]",mmol/g,5.0,Weight/mass profile,Normalized weight change (%),"[[0, 1.0], [10, 0.91], [30, 0.87], [60, 0.84], [100, 0.82], [150, 0.81], [200, 0.8], [250, 0.79], [300, 0.78], [350, 0.77]]","min, %",350.0,qwen3-max,DAC_prompt_SCaSE
SBA-15_PPG_50%_SBA-15_50%PPG__T30_TGA_400ppmCO2,SBA-15_PPG_50%,10.1007/s10450-019-00171-w,051.pdf-id_comprehensive_extraction.json,SBA-15,Porous Silica Materials,PPG,Polymeric Amines,400.0,50.0,11.627906976744187,0,,0,,816.0,0.76,3.7254901960784315,16.0,0.07,17.5,0.0,400 ppm,0.04,,,,30.0,TGA,0.63 mmol/g,0.63,0.042 mmol/mmol,0.042,,200.0,532.0,TG Curve/ CO2 adsorption profile,Normalized uptake (%),"[[0, 0.0], [100, 0.5], [200, 0.7], [300, 0.8], [400, 0.85], [500, 0.88], [532, 0.9]]","min, %","['200 min', '532 min']",,,,,,,,,,,,,,,,qwen3-max,DAC_prompt_SCaSE
SBA-15_PPG_50%_SBA-15_50%PPG__T100_TSA_10pctCO2_cycle,SBA-15_PPG_50%,10.1007/s10450-019-00171-w,051.pdf-id_comprehensive_extraction.json,SBA-15,Porous Silica Materials,PPG,Polymeric Amines,400.0,50.0,11.627906976744187,0,,0,,816.0,0.76,3.7254901960784315,16.0,0.07,17.5,0.0,10 vol%,10.0,,,,30.0,TGA,0.84 mmol/g,0.84,,,,,,,,,,,He,100.0,1.0,,,Cyclic CO2 profile,CO₂ adsorption capacity (mmol CO₂/g),"[[1, 0.87], [2, 0.86], [3, 0.85], [4, 0.85], [5, 0.84]]",mmol/g,5.0,Weight/mass profile,Normalized weight change (%),"[[0, 1.0], [10, 0.9], [30, 0.88], [60, 0.87], [100, 0.86], [150, 0.86], [200, 0.86], [250, 0.86], [300, 0.86], [350, 0.86]]","min, %",350.0,qwen3-max,DAC_prompt_SCaSE
Mesoporous_γ-Al2O3_PEI_30%_Mesoporous_γ-Al2O3_30%PEI_bare_T30_BTC_400ppm_50pctRH,Mesoporous_γ-Al2O3_PEI_30%,10.1021/ie500983g,052.pdf-id_comprehensive_extraction.json,Mesoporous γ-Al2O3,Porous Alumina (PA),PEI,Polymeric Amines,800.0,30.0,6.976744186046512,0,,0,,243.0,1.04,17.11934156378601,38.0,0.17,17.894736842105264,50.0,400 ppm,0.04,400 mL/min,400.0,,30.0,BTC,1.71 mmol/g,1.71,0.22 mol CO2/mol N,0.22,,,,,,,,,,,,,,,,,,,,,,,,qwen3-max,DAC_prompt_SCaSE
Mesoporous_γ-Al2O3_PEI_30%_Mesoporous_γ-Al2O3_30%PEI_5minSteam_T30_BTC_400ppm_50pctRH,Mesoporous_γ-Al2O3_PEI_30%,10.1021/ie500983g,052.pdf-id_comprehensive_extraction.json,Mesoporous γ-Al2O3,Porous Alumina (PA),PEI,Polymeric Amines,800.0,30.0,6.976744186046512,0,,0,,243.0,1.04,17.11934156378601,38.0,0.17,17.894736842105264,50.0,400 ppm,0.04,400 mL/min,400.0,,30.0,BTC,1.96 mmol/g,1.96,0.25 mol CO2/mol N,0.25,,,,,,,,,,,,,,,,,,,,,,,,qwen3-max,DAC_prompt_SCaSE
Mesoporous_γ-Al2O3_PEI_30%_Mesoporous_γ-Al2O3_30%PEI_90minSteam_T30_BTC_400ppm_50pctRH,Mesoporous_γ-Al2O3_PEI_30%,10.1021/ie500983g,052.pdf-id_comprehensive_extraction.json,Mesoporous γ-Al2O3,Porous Alumina (PA),PEI,Polymeric Amines,800.0,30.0,6.976744186046512,0,,0,,243.0,1.04,17.11934156378601,38.0,0.17,17.894736842105264,50.0,400 ppm,0.04,400 mL/min,400.0,,30.0,BTC,1.73 mmol/g,1.73,0.21 mol CO2/mol N,0.21,,,,,,,,,,,,,,,,,,,,,,,,qwen3-max,DAC_prompt_SCaSE
Mesoporous_γ-Al2O3_PEI_30%_Mesoporous_γ-Al2O3_30%PEI_90minCycledSteam_T30_BTC_400ppm_50pctRH,Mesoporous_γ-Al2O3_PEI_30%,10.1021/ie500983g,052.pdf-id_comprehensive_extraction.json,Mesoporous γ-Al2O3,Porous Alumina (PA),PEI,Polymeric Amines,800.0,30.0,6.976744186046512,0,,0,,243.0,1.04,17.11934156378601,38.0,0.17,17.894736842105264,50.0,400 ppm,0.04,400 mL/min,400.0,,30.0,BTC,1.79 mmol/g,1.79,0.25 mol CO2/mol N,0.25,,,,,,,,,,,,,,,,,,,,,,,,qwen3-max,DAC_prompt_SCaSE
Mesoporous_γ-Al2O3_PEI_30%_Mesoporous_γ-Al2O3_30%PEI_12hSteam_T30_BTC_400ppm_50pctRH,Mesoporous_γ-Al2O3_PEI_30%,10.1021/ie500983g,052.pdf-id_comprehensive_extraction.json,Mesoporous γ-Al2O3,Porous Alumina (PA),PEI,Polymeric Amines,800.0,30.0,6.976744186046512,0,,0,,243.0,1.04,17.11934156378601,38.0,0.17,17.894736842105264,50.0,400 ppm,0.04,400 mL/min,400.0,,30.0,BTC,1.5 mmol/g,1.5,0.20 mol CO2/mol N,0.2,,,,,,,,,,,,,,,,,,,,,,,,qwen3-max,DAC_prompt_SCaSE
Mesoporous_γ-Al2O3_PEI_30%_Mesoporous_γ-Al2O3_30%PEI_24hSteam_T30_BTC_400ppm_50pctRH,Mesoporous_γ-Al2O3_PEI_30%,10.1021/ie500983g,052.pdf-id_comprehensive_extraction.json,Mesoporous γ-Al2O3,Porous Alumina (PA),PEI,Polymeric Amines,800.0,30.0,6.976744186046512,0,,0,,243.0,1.04,17.11934156378601,38.0,0.17,17.894736842105264,50.0,400 ppm,0.04,400 mL/min,400.0,,30.0,BTC,0.66 mmol/g,0.66,0.28 mol CO2/mol N,0.28,,,,,,,,,,,,,,,,,,,,,,,,qwen3-max,DAC_prompt_SCaSE
Mesoporous_γ-Al2O3_bare_Mesoporous_γ-Al2O3_bare_T30_BTC_400ppm_50pctRH,Mesoporous_γ-Al2O3_bare,10.1021/ie500983g,052.pdf-id_comprehensive_extraction.json,Mesoporous γ-Al2O3,Porous Alumina (PA),0,,,,,0,,0,,243.0,1.04,17.11934156378601,243.0,1.04,17.11934156378601,50.0,400 ppm,0.04,400 mL/min,400.0,,30.0,BTC,,,,,,,,,,,,,,,,,,,,,,,,,,,,qwen3-max,DAC_prompt_SCaSE
Mesoporous_γ-Al2O3_PEI_10%_Mesoporous_γ-Al2O3_10%PEI_dry_T30_TGA_400ppm,Mesoporous_γ-Al2O3_PEI_10%,10.1021/ie500983g,052.pdf-id_comprehensive_extraction.json,Mesoporous γ-Al2O3,Porous Alumina (PA),PEI,Polymeric Amines,800.0,10.0,2.3255813953488373,0,,0,,243.0,1.04,17.11934156378601,131.0,0.39,11.908396946564885,0.0,400 ppm,0.04,,,,30.0,TGA,0.24 mmol/g,0.24,0.08 mol CO2/mol N,0.08,,,,,,,,,,,,,,,,,,,,,,,,qwen3-max,DAC_prompt_SCaSE
Mesoporous_γ-Al2O3_PEI_20%_Mesoporous_γ-Al2O3_20%PEI_dry_T30_TGA_400ppm,Mesoporous_γ-Al2O3_PEI_20%,10.1021/ie500983g,052.pdf-id_comprehensive_extraction.json,Mesoporous γ-Al2O3,Porous Alumina (PA),PEI,Polymeric Amines,800.0,20.0,4.651162790697675,0,,0,,243.0,1.04,17.11934156378601,73.0,0.27,14.794520547945206,0.0,400 ppm,0.04,,,,30.0,TGA,0.61 mmol/g,0.61,0.13 mol CO2/mol N,0.13,,,,,,,,,,,,,,,,,,,,,,,,qwen3-max,DAC_prompt_SCaSE
Mesoporous_γ-Al2O3_PEI_40%_Mesoporous_γ-Al2O3_40%PEI_dry_T30_TGA_400ppm,Mesoporous_γ-Al2O3_PEI_40%,10.1021/ie500983g,052.pdf-id_comprehensive_extraction.json,Mesoporous γ-Al2O3,Porous Alumina (PA),PEI,Polymeric Amines,800.0,40.0,9.30232558139535,0,,0,,243.0,1.04,17.11934156378601,4.7,0.04,34.04255319148936,0.0,400 ppm,0.04,,,,30.0,TGA,1.23 mmol/g,1.23,0.14 mol CO2/mol N,0.14,,,,,,,,,,,,,,,,,,,,,,,,qwen3-max,DAC_prompt_SCaSE
Boehmite_Mesoporous_γ-Al2O3_PEI_10%_Boehmite_Mesoporous_γ-Al2O3_10%PEI_dry_T30_TGA_400ppm,Boehmite_Mesoporous_γ-Al2O3_PEI_10%,10.1021/ie500983g,052.pdf-id_comprehensive_extraction.json,Boehmite/Mesoporous γ-Al2O3,Porous Alumina (PA),PEI,Polymeric Amines,800.0,10.0,2.3255813953488373,0,,0,,243.0,1.04,17.11934156378601,138.0,0.43,12.46376811594203,0.0,400 ppm,0.04,,,,30.0,TGA,0.26 mmol/g,0.26,0.11 mol CO2/mol N,0.11,,,,,,,,,,,,,,,,,,,,,,,,qwen3-max,DAC_prompt_SCaSE
Boehmite_Mesoporous_γ-Al2O3_PEI_20%_Boehmite_Mesoporous_γ-Al2O3_20%PEI_dry_T30_TGA_400ppm,Boehmite_Mesoporous_γ-Al2O3_PEI_20%,10.1021/ie500983g,052.pdf-id_comprehensive_extraction.json,Boehmite/Mesoporous γ-Al2O3,Porous Alumina (PA),PEI,Polymeric Amines,800.0,20.0,4.651162790697675,0,,0,,243.0,1.04,17.11934156378601,80.0,0.34,17.0,0.0,400 ppm,0.04,,,,30.0,TGA,0.47 mmol/g,0.47,0.11 mol CO2/mol N,0.11,,,,,,,,,,,,,,,,,,,,,,,,qwen3-max,DAC_prompt_SCaSE
Boehmite_Mesoporous_γ-Al2O3_PEI_30%_Boehmite_Mesoporous_γ-Al2O3_30%PEI_dry_T30_TGA_400ppm,Boehmite_Mesoporous_γ-Al2O3_PEI_30%,10.1021/ie500983g,052.pdf-id_comprehensive_extraction.json,Boehmite/Mesoporous γ-Al2O3,Porous Alumina (PA),PEI,Polymeric Amines,800.0,30.0,6.976744186046512,0,,0,,243.0,1.04,17.11934156378601,27.0,0.16,23.703703703703702,0.0,400 ppm,0.04,,,,30.0,TGA,0.89 mmol/g,0.89,0.14 mol CO2/mol N,0.14,,,,,,,,,,,,,,,,,,,,,,,,qwen3-max,DAC_prompt_SCaSE
Boehmite_Mesoporous_γ-Al2O3_PEI_40%_Boehmite_Mesoporous_γ-Al2O3_40%PEI_dry_T30_TGA_400ppm,Boehmite_Mesoporous_γ-Al2O3_PEI_40%,10.1021/ie500983g,052.pdf-id_comprehensive_extraction.json,Boehmite/Mesoporous γ-Al2O3,Porous Alumina (PA),PEI,Polymeric Amines,800.0,40.0,9.30232558139535,0,,0,,243.0,1.04,17.11934156378601,0.1,0.01,400.0,0.0,400 ppm,0.04,,,,30.0,TGA,1.12 mmol/g,1.12,0.12 mol CO2/mol N,0.12,,,,,,,,,,,,,,,,,,,,,,,,qwen3-max,DAC_prompt_SCaSE
CS-2129_PEI_33%_CS-2129_33%PEI__T25_TGA_95%CO2,CS-2129_PEI_33%,10.1016/j.jcou.2018.05.004,053.pdf-id_comprehensive_extraction.json,CS-2129,Porous Silica Materials,PEI,Polymeric Amines,25000.0,33.0,7.674418604651163,0,,0,,273.0,2.4,352.0,101.0,0.97,386.0,0.0,95% vol,95.0,60 mL/min,60.0,N2,25.0,TGA,2.19 mmol/g,2.19,0.29 mmol/mmol,0.29,,,,,,,,,N2,85.0,90.0,,,,,,,,,,,,,qwen3-max,DAC_prompt_SCaSE
CS-2129_PEI_33%_CS-2129_33%PEI__T55_TGA_95%CO2,CS-2129_PEI_33%,10.1016/j.jcou.2018.05.004,053.pdf-id_comprehensive_extraction.json,CS-2129,Porous Silica Materials,PEI,Polymeric Amines,25000.0,33.0,7.674418604651163,0,,0,,273.0,2.4,352.0,101.0,0.97,386.0,0.0,95% vol,95.0,60 mL/min,60.0,N2,55.0,TGA,2.25 mmol/g,2.25,0.29 mmol/mmol,0.29,,,,,,,,,N2,85.0,90.0,,,,,,,,,,,,,qwen3-max,DAC_prompt_SCaSE
CS-2129_PEI_33%_CS-2129_33%PEI__T85_TGA_95%CO2,CS-2129_PEI_33%,10.1016/j.jcou.2018.05.004,053.pdf-id_comprehensive_extraction.json,CS-2129,Porous Silica Materials,PEI,Polymeric Amines,25000.0,33.0,7.674418604651163,0,,0,,273.0,2.4,352.0,101.0,0.97,386.0,0.0,95% vol,95.0,60 mL/min,60.0,N2,85.0,TGA,2.06 mmol/g,2.06,0.27 mmol/mmol,0.27,,,,,,,,,N2,85.0,90.0,,,,,,,,,,,,,qwen3-max,DAC_prompt_SCaSE
CS-2129_PEI_50%_CS-2129_50%PEI__T25_TGA_95%CO2,CS-2129_PEI_50%,10.1016/j.jcou.2018.05.004,053.pdf-id_comprehensive_extraction.json,CS-2129,Porous Silica Materials,PEI,Polymeric Amines,25000.0,50.0,11.627906976744187,0,,0,,273.0,2.4,352.0,44.0,0.41,371.0,0.0,95% vol,95.0,60 mL/min,60.0,N2,25.0,TGA,2.44 mmol/g,2.44,0.21 mmol/mmol,0.21,,5.0,20.0,Fixed-Bed Breakthrough Testing,CO₂ adsorption (% of maximum),"[[0, 0], [10, 78], [20, 88], [30, 92], [40, 94], [60, 96], [80, 97], [100, 98], [150, 99], [200, 99]]","min, %","[5, 20]",N2,85.0,90.0,,,,,,,,,,,,,qwen3-max,DAC_prompt_SCaSE
CS-2129_PEI_50%_CS-2129_50%PEI__T55_TGA_95%CO2,CS-2129_PEI_50%,10.1016/j.jcou.2018.05.004,053.pdf-id_comprehensive_extraction.json,CS-2129,Porous Silica Materials,PEI,Polymeric Amines,25000.0,50.0,11.627906976744187,0,,0,,273.0,2.4,352.0,44.0,0.41,371.0,0.0,95% vol,95.0,60 mL/min,60.0,N2,55.0,TGA,3.16 mmol/g,3.16,0.27 mmol/mmol,0.27,,,,,,,,,N2,85.0,90.0,,,,,,,,,,,,,qwen3-max,DAC_prompt_SCaSE
CS-2129_PEI_50%_CS-2129_50%PEI__T85_TGA_95%CO2,CS-2129_PEI_50%,10.1016/j.jcou.2018.05.004,053.pdf-id_comprehensive_extraction.json,CS-2129,Porous Silica Materials,PEI,Polymeric Amines,25000.0,50.0,11.627906976744187,0,,0,,273.0,2.4,352.0,44.0,0.41,371.0,0.0,95% vol,95.0,60 mL/min,60.0,N2,85.0,TGA,3.09 mmol/g,3.09,0.27 mmol/mmol,0.27,,1.5,4.0,Fixed-Bed Breakthrough Testing,CO₂ adsorption (% of maximum),"[[0, 0], [1, 45], [2, 68], [4, 82], [10, 92], [30, 96], [60, 98], [90, 99], [120, 99.2], [180, 99.5]]","min, %","[1.5, 4]",N2,85.0,90.0,,,,,,,,,,,,,qwen3-max,DAC_prompt_SCaSE
CS-2129_PEI_67%_CS-2129_67%PEI__T25_TGA_95%CO2,CS-2129_PEI_67%,10.1016/j.jcou.2018.05.004,053.pdf-id_comprehensive_extraction.json,CS-2129,Porous Silica Materials,PEI,Polymeric Amines,25000.0,67.0,15.58139534883721,0,,0,,273.0,2.4,352.0,0.0,0.01,,0.0,95% vol,95.0,60 mL/min,60.0,N2,25.0,TGA,0.68 mmol/g,0.68,0.04 mmol/mmol,0.04,,,,,,,,,N2,85.0,90.0,,,,,,,,,,,,,qwen3-max,DAC_prompt_SCaSE
CS-2129_PEI_67%_CS-2129_67%PEI__T55_TGA_95%CO2,CS-2129_PEI_67%,10.1016/j.jcou.2018.05.004,053.pdf-id_comprehensive_extraction.json,CS-2129,Porous Silica Materials,PEI,Polymeric Amines,25000.0,67.0,15.58139534883721,0,,0,,273.0,2.4,352.0,0.0,0.01,,0.0,95% vol,95.0,60 mL/min,60.0,N2,55.0,TGA,1.68 mmol/g,1.68,0.11 mmol/mmol,0.11,,,,,,,,,N2,85.0,90.0,,,,,,,,,,,,,qwen3-max,DAC_prompt_SCaSE
CS-2129_PEI_67%_CS-2129_67%PEI__T85_TGA_95%CO2,CS-2129_PEI_67%,10.1016/j.jcou.2018.05.004,053.pdf-id_comprehensive_extraction.json,CS-2129,Porous Silica Materials,PEI,Polymeric Amines,25000.0,67.0,15.58139534883721,0,,0,,273.0,2.4,352.0,0.0,0.01,,0.0,95% vol,95.0,60 mL/min,60.0,N2,85.0,TGA,3.39 mmol/g,3.39,0.22 mmol/mmol,0.22,,,,,,,,,N2,85.0,90.0,,,,,,,,,,,,,qwen3-max,DAC_prompt_SCaSE
CS-2133_PEI_33%_CS-2133_33%PEI__T25_TGA_95%CO2,CS-2133_PEI_33%,10.1016/j.jcou.2018.05.004,053.pdf-id_comprehensive_extraction.json,CS-2133,Porous Silica Materials,PEI,Polymeric Amines,25000.0,33.0,7.674418604651163,0,,0,,320.0,2.37,297.0,111.0,0.84,305.0,0.0,95% vol,95.0,60 mL/min,60.0,N2,25.0,TGA,1.97 mmol/g,1.97,0.26 mmol/mmol,0.26,,,,,,,,,N2,85.0,90.0,,,,,,,,,,,,,qwen3-max,DAC_prompt_SCaSE
CS-2133_PEI_33%_CS-2133_33%PEI__T55_TGA_95%CO2,CS-2133_PEI_33%,10.1016/j.jcou.2018.05.004,053.pdf-id_comprehensive_extraction.json,CS-2133,Porous Silica Materials,PEI,Polymeric Amines,25000.0,33.0,7.674418604651163,0,,0,,320.0,2.37,297.0,111.0,0.84,305.0,0.0,95% vol,95.0,60 mL/min,60.0,N2,55.0,TGA,2.31 mmol/g,2.31,0.30 mmol/mmol,0.3,,,,,,,,,N2,85.0,90.0,,,,,,,,,,,,,qwen3-max,DAC_prompt_SCaSE
CS-2133_PEI_33%_CS-2133_33%PEI__T85_TGA_95%CO2,CS-2133_PEI_33%,10.1016/j.jcou.2018.05.004,053.pdf-id_comprehensive_extraction.json,CS-2133,Porous Silica Materials,PEI,Polymeric Amines,25000.0,33.0,7.674418604651163,0,,0,,320.0,2.37,297.0,111.0,0.84,305.0,0.0,95% vol,95.0,60 mL/min,60.0,N2,85.0,TGA,2.28 mmol/g,2.28,0.30 mmol/mmol,0.3,,,,,,,,,N2,85.0,90.0,,,,,,,,,,,,,qwen3-max,DAC_prompt_SCaSE
