Repository: qingguang0309/BO4DAC

# AI-Driven Catalyst Optimization System

An advanced AI system for optimizing catalyst formulations for CO2 capture using Bayesian optimization and machine learning techniques.

## Features

- **Bayesian Optimization**: Advanced optimization algorithm to suggest the next best catalyst formulations to test
- **Uncertainty Quantification**: Provides confidence intervals for predictions
- **Expected Improvement**: Quantifies the potential improvement of suggested formulations
- **Web Interface**: Intuitive web-based interface for easy interaction
- **Real-time Visualization**: Interactive charts showing optimization progress

File: data/historical_experiments.csv (part 12 of 12)
Record_ID,Material_ID,DOI,Source_File,Support,Support_Type,Amine_1_or_Additive_1,Amine_Type,MW_Mn_g_mol,Organic_Content_pct,N_Content_mmol_g,Amine_2_or_Additive_2,Amine_2_or_Additive_2_Type,Amine_3_or_Additive_3,Amine_3_or_Additive_3_Type,BET_Bare_Surface_Area_m2_g,Bare_Pore_Volume_cm3_g,Average_Bare_Pore_Diameter_nm,BET_Surface_Area_m2_g,Pore_Volume_cm3_g,Average_Pore_Diameter_nm,Relative_Humidity_pct,CO2_Concentration,CO2_Concentration_vol_pct,Flow_Rate,Flow_Rate_mL_min,Interfering_Gases,Adsorption_Temperature_C,CO2_Test_Method,CO2_Capacity,CO2_Capacity_mmol_g,Amine_Efficiency,Amine_Efficiency_mmol_mmol,Heat_of_Adsorption_kJ_mol,Time_to_Half_Saturation,Time_to_90_Saturation,Kinetic_name,Kinetic_label,Kinetic_values,Kinetic_units,Kinetic_percent_saturation,Desorption_Gas,Desorption_Temperature_C,Desorption_Time,Weight_Loss_Stability_pct,Capacity_Loss_Stability_pct,Cycle_1_name,Cycle_1_label,Cycle_1_values,Cycle_1_units,Cycle_1_max_cycle,Cycle_2_name,Cycle_2_label,Cycle_2_values,Cycle_2_units,Cycle_2_max_cycle,Model_Name,Prompt_Name
Mesoporous_γ-Al2O3_TEPA_20%_Mesoporous_γ-Al2O3_20%TEPA_DEA_T25_TPD_Humid_400ppm_70%RH,Mesoporous_γ-Al2O3_TEPA_20%,10.1021/jacs.2c12707,055.pdf-id_comprehensive_extraction.json,Mesoporous γ-Al2O3,Porous Alumina (PA),TEPA,Small-Molecule Polyamines,189.3,20.0,4.651162790697675,Additive,,0,,153.0,0.95,16.1,,,,70.0,400 ppm,0.04,,,,25.0,TGA,1.33 mmol/g,1.33,,,104.0,,,,,,,,,,,,,,,,,,,,,,,qwen3-max,DAC_prompt_SCaSE
MIL-101(Cr)_MEA_20%_MIL-101(Cr)_20%MEA__T273K_TGA_400ppm,MIL-101(Cr)_MEA_20%,10.1016/j.micromoso.2023.112920,056.pdf-id_comprehensive_extraction.json,MIL-101(Cr),Metal-Organic Frameworks (MOFs),MEA,Small-Molecule Polyamines,61.08,20.0,2.2,0,,0,,4044.0,1.94,2.44,3215.0,1.62,2.51,0.0,400 ppm,0.04,,,,273.0,TGA,0.0034 mmol/g,0.0034,0.2%,0.002,,,,,,,,,,,,,,,,,,,,,,,,qwen3-max,DAC_prompt_SCaSE
MIL-101(Cr)_MEA_60%_MIL-101(Cr)_60%MEA__T273K_TGA_400ppm,MIL-101(Cr)_MEA_60%,10.1016/j.micromoso.2023.112920,056.pdf-id_comprehensive_extraction.json,MIL-101(Cr),Metal-Organic Frameworks (MOFs),MEA,Small-Molecule Polyamines,61.08,60.0,4.18,0,,0,,4044.0,1.94,2.44,2792.0,1.42,2.64,0.0,400 ppm,0.04,,,,273.0,TGA,0.44 mmol/g,0.44,10%,0.1,,,,,,,,,,,,,,,,,,,,,,,,qwen3-max,DAC_prompt_SCaSE
MIL-101(Cr)_MEA_100%_MIL-101(Cr)_100%MEA__T273K_TGA_400ppm,MIL-101(Cr)_MEA_100%,10.1016/j.micromoso.2023.112920,056.pdf-id_comprehensive_extraction.json,MIL-101(Cr),Metal-Organic Frameworks (MOFs),MEA,Small-Molecule Polyamines,61.08,100.0,5.19,0,,0,,4044.0,1.94,2.44,1226.0,0.66,2.67,0.0,400 ppm,0.04,,,,273.0,TGA,1.20 mmol/g,1.2,23%,0.23,,,,,,,,,,,,,,,,,,,,,,,,qwen3-max,DAC_prompt_SCaSE
MIL-101(Cr)_MEA_100%_MIL-101(Cr)_100%MEA__T298K_TGA_400ppm,MIL-101(Cr)_MEA_100%,10.1016/j.micromoso.2023.112920,056.pdf-id_comprehensive_extraction.json,MIL-101(Cr),Metal-Organic Frameworks (MOFs),MEA,Small-Molecule Polyamines,61.08,100.0,5.19,0,,0,,4044.0,1.94,2.44,1226.0,0.66,2.67,0.0,400 ppm,0.04,,,,298.0,TGA,1.20 mmol/g,1.2,21%,0.21,,,,,,,,,,,,,,,,,,,,,,,,qwen3-max,DAC_prompt_SCaSE
MIL-101(Cr)_MEA_100%_MIL-101(Cr)_100%MEA_particles_T298K_BTC_wet_150mLmin,MIL-101(Cr)_MEA_100%,10.1016/j.micromoso.2023.112920,056.pdf-id_comprehensive_extraction.json,MIL-101(Cr),Metal-Organic Frameworks (MOFs),MEA,Small-Molecule Polyamines,61.08,100.0,5.19,0,,0,,4044.0,1.94,2.44,1226.0,0.66,2.67,80.0,400–500 ppm,0.045,150 mL/min,150.0,,298.0,BTC,2.15 mmol/g,2.15,,,,1.0,1.8,Fixed-Bed Breakthrough Testing; Fixed-Bed Breakthrough Testing; Fixed-Bed Breakthrough Testing,CO₂ content (ppm); Gas out (ppm); Gas difference (ppm),"[[0, 400], [2, 680], [5, 420], [8, 650], [10, 410], [12, 640], [15, 400], [18, 630], [22, 405], [30, 400]]; [[0, 100], [2, 180], [5, 120], [8, 200], [10, 130], [12, 210], [15, 140], [18, 220], [22, 150], [30, 120]]; [[0, 300], [2, 500], [5, 300], [8, 450], [10, 280], [12, 430], [15, 260], [18, 410], [22, 255], [30, 280]]","hour, ppm; hour, ppm; hour, ppm","['-', '-']; ['-', '-']; ['-', '-']",AIR,100.0,30.0,,,,,,,,,,,,,qwen3-max,DAC_prompt_SCaSE
MIL-101(Cr)_MEA_100%_MIL-101(Cr)_100%MEA_particles_T298K_BTC_dry_150mLmin,MIL-101(Cr)_MEA_100%,10.1016/j.micromoso.2023.112920,056.pdf-id_comprehensive_extraction.json,MIL-101(Cr),Metal-Organic Frameworks (MOFs),MEA,Small-Molecule Polyamines,61.08,100.0,5.19,0,,0,,4044.0,1.94,2.44,1226.0,0.66,2.67,0.0,400–500 ppm,0.045,150 mL/min,150.0,,298.0,BTC,1.50 mmol/g,1.5,,,,,,Fixed-Bed Breakthrough Testing,CO₂ Adsorption (μL),"[[0.0, 4.0], [1.0, 3.6], [2.0, 3.2], [3.0, 2.9], [4.0, 2.6], [5.0, 2.3], [6.0, 2.0], [8.0, 1.6], [12.0, 1.1], [20.0, 0.4]]","hour, μL","['-', '-']",AIR,100.0,20.5,,,,,,,,,,,,,qwen3-max,DAC_prompt_SCaSE
MIL-101(Cr)_MEA_100%_MIL-101(Cr)_100%MEA_particles_T298K_BTC_wet_150mLmin_cycle2,MIL-101(Cr)_MEA_100%,10.1016/j.micromoso.2023.112920,056.pdf-id_comprehensive_extraction.json,MIL-101(Cr),Metal-Organic Frameworks (MOFs),MEA,Small-Molecule Polyamines,61.08,100.0,5.19,0,,0,,4044.0,1.94,2.44,1226.0,0.66,2.67,80.0,400–500 ppm,0.045,150 mL/min,150.0,,298.0,BTC,1.49 mmol/g,1.49,,,,,,,,,,,AIR,100.0,20.5,,,,,,,,,,,,,qwen3-max,DAC_prompt_SCaSE
MIL-101(Cr)_MEA_100%_MIL-101(Cr)_100%MEA_powder_T298K_BTC_cyclic,MIL-101(Cr)_MEA_100%,10.1016/j.micromoso.2023.112920,056.pdf-id_comprehensive_extraction.json,MIL-101(Cr),Metal-Organic Frameworks (MOFs),MEA,Small-Molecule Polyamines,61.08,100.0,5.19,0,,0,,4044.0,1.94,2.44,1226.0,0.66,2.67,0.0,400 ppm,0.04,,,,298.0,BTC,,,,,,,,,,,,,N2,100.0,1.0,,29.0,Cyclic CO2 profile,CO₂ uptake (mmol g⁻¹),"[[1, 1.22], [2, 1.12], [3, 1.08], [4, 0.96], [5, 0.86]]",,5.0,,,,,,qwen3-max,DAC_prompt_SCaSE
MIL-101(Cr)_MEA_120%_MIL-101(Cr)_120%MEA__T273K_TGA_400ppm,MIL-101(Cr)_MEA_120%,10.1016/j.micromoso.2023.112920,056.pdf-id_comprehensive_extraction.json,MIL-101(Cr),Metal-Organic Frameworks (MOFs),MEA,Small-Molecule Polyamines,61.08,120.0,5.36,0,,0,,4044.0,1.94,2.44,1190.0,0.38,2.79,0.0,400 ppm,0.04,,,,273.0,TGA,0.64 mmol/g,0.64,11%,0.11,,,,,,,,,,,,,,,,,,,,,,,,qwen3-max,DAC_prompt_SCaSE
SBA-15_PGA_25%_SBA-15_25%PGA_T35_BTC_10pctCO2,SBA-15_PGA_25%,10.1021/acsami.3c12345,057.pdf-id_comprehensive_extraction.json,SBA-15,Porous Silica Materials,PGA,Polymeric Amines,1813.0,25.0,3.3,0,,0,,700.0,0.96,3.5,389.0,0.68,3.0,0.0,10%,10.0,400 mL/min,400.0,,35.0,BTC,1.0 mmol/g,1.0,0.30 mmol/mmol,0.3,,15.0,45.0,Fixed-Bed Breakthrough Testing,Mt/M∞,"[[0, 0.0], [10, 0.72], [20, 0.84], [30, 0.88], [50, 0.91], [100, 0.94], [150, 0.95], [200, 0.96], [250, 0.97], [300, 0.97]]","min, dimensionless","[15, 45]",He,90.0,20.0,,,Cyclic CO2 profile,Capacity (mmol/g),"[[1, 1.0], [2, 0.99], [3, 0.99], [4, 0.99], [5, 0.99], [6, 0.99], [7, 0.99], [8, 0.99], [9, 0.99], [10, 0.99], [11, 0.99], [12, 0.99], [13, 0.99], [14, 0.99], [15, 0.99], [16, 0.99], [17, 0.99], [18, 0.99], [19, 0.99], [20, 0.99]]",mmol/g,20.0,,,,,,qwen3-max,DAC_prompt_SCaSE
SBA-15_PGA_35%_SBA-15_35%PGA_T35_BTC_400ppmCO2,SBA-15_PGA_35%,10.1021/acsami.3c12345,057.pdf-id_comprehensive_extraction.json,SBA-15,Porous Silica Materials,PGA,Polymeric Amines,6493.0,35.0,5.4,0,,0,,700.0,0.96,3.5,534.0,0.53,4.0,0.0,400 ppm,0.04,400 mL/min,400.0,,35.0,BTC,0.6 mmol/g,0.6,0.11 mmol/mmol,0.11,,12.0,35.0,Fixed-Bed Breakthrough Testing,Mt/M∞,"[[0, 0.0], [10, 0.68], [20, 0.82], [30, 0.88], [50, 0.93], [75, 0.95], [100, 0.96], [150, 0.97], [200, 0.98], [300, 0.99]]","min, dimensionless","[12, 35]",He,90.0,20.0,,,,,,,,,,,,,qwen3-max,DAC_prompt_SCaSE
SBA-15_PGA_55%_SBA-15_55%PGA_T35_BTC_10pctCO2_Oxidative,SBA-15_PGA_55%,10.1021/acsami.3c12345,057.pdf-id_comprehensive_extraction.json,SBA-15,Porous Silica Materials,PGA,Polymeric Amines,6493.0,55.0,10.2,0,,0,,700.0,0.96,3.5,145.0,0.14,4.0,0.0,10%,10.0,400 mL/min,400.0,21% O₂,35.0,BTC,0.25 mmol/g,0.25,,,,,,,,,,,N₂,110.0,24.0,,48.0,,,,,,,,,,,qwen3-max,DAC_prompt_SCaSE
SBA-15_45%PEI_SBA-15_45%PEI_N2_120_TGA_1atm,SBA-15_45%PEI,10.1016/j.seppur.2024.126735,058.pdf-id_comprehensive_extraction.json,SBA-15,Porous Silica Materials,PEI,Polymeric Amines,600.0,44.12,10.26046511627907,0,,0,,482.81,1.362,9.04,23.87,0.109,12.44,0.0,100 %,100.0,60 mL/min,60.0,,120.0,TGA,160.55 mg/g,3.637,0.360 mmol/mmol,0.36,,,,,,,,,,,,,1.7,,,,,,,,,,,qwen3-max,DAC_prompt_SCaSE
MCM-41_45%PEI_MCM-41_45%PEI_N2_100_TGA_1atm,MCM-41_45%PEI,10.1016/j.seppur.2024.126735,058.pdf-id_comprehensive_extraction.json,MCM-41,Porous Silica Materials,PEI,Polymeric Amines,600.0,44.1,10.255813953488373,0,,0,,1005.12,1.13,3.18,4.89,0.017,11.52,0.0,100 %,100.0,60 mL/min,60.0,,100.0,TGA,104.27 mg/g,2.364,0.234 mmol/mmol,0.234,,,,,,,,,,,,,,,,,,,,,,,,qwen3-max,DAC_prompt_SCaSE
MCM-48_45%PEI_MCM-48_45%PEI_N2_120_TGA_1atm,MCM-48_45%PEI,10.1016/j.seppur.2024.126735,058.pdf-id_comprehensive_extraction.json,MCM-48,Porous Silica Materials,PEI,Polymeric Amines,600.0,43.67,10.155813953488373,0,,0,,1362.38,0.932,2.74,0.72,0.001,6.98,0.0,100 %,100.0,60 mL/min,60.0,,120.0,TGA,113.00 mg/g,2.562,0.250 mmol/mmol,0.25,,,,,,,,,,,,,,,,,,,,,,,,qwen3-max,DAC_prompt_SCaSE
SBA-15_35%PEI_SBA-15_35%PEI_N2_80_TGA_1atm,SBA-15_35%PEI,10.1016/j.seppur.2024.126735,058.pdf-id_comprehensive_extraction.json,SBA-15,Porous Silica Materials,PEI,Polymeric Amines,600.0,36.99,8.60232558139535,0,,0,,482.81,1.362,9.04,97.48,0.354,9.47,0.0,100 %,100.0,60 mL/min,60.0,,80.0,TGA,114.83 mg/g,2.604,0.292 mmol/mmol,0.292,,,,,,,,,,,,,,,,,,,,,,,,qwen3-max,DAC_prompt_SCaSE
SBA-15_20%PEI_SBA-15_20%PEI_N2_40_TGA_1atm,SBA-15_20%PEI,10.1016/j.seppur.2024.126735,058.pdf-id_comprehensive_extraction.json,SBA-15,Porous Silica Materials,PEI,Polymeric Amines,600.0,19.77,4.597674418604651,0,,0,,482.81,1.362,9.04,242.75,0.86,9.21,0.0,100 %,100.0,60 mL/min,60.0,,40.0,TGA,45.90 mg/g,1.041,0.235 mmol/mmol,0.235,,,,,,,,,,,,,,,,,,,,,,,,qwen3-max,DAC_prompt_SCaSE
MCM-41_35%PEI_MCM-41_35%PEI_N2_100_TGA_1atm,MCM-41_35%PEI,10.1016/j.seppur.2024.126735,058.pdf-id_comprehensive_extraction.json,MCM-41,Porous Silica Materials,PEI,Polymeric Amines,600.0,34.22,7.958139534883721,0,,0,,1005.12,1.13,3.18,28.08,0.083,8.94,0.0,100 %,100.0,60 mL/min,60.0,,100.0,TGA,83.89 mg/g,1.902,0.239 mmol/mmol,0.239,,,,,,,,,,,,,,,,,,,,,,,,qwen3-max,DAC_prompt_SCaSE
MCM-41_20%PEI_MCM-41_20%PEI_N2_40_TGA_1atm,MCM-41_20%PEI,10.1016/j.seppur.2024.126735,058.pdf-id_comprehensive_extraction.json,MCM-41,Porous Silica Materials,PEI,Polymeric Amines,600.0,19.51,4.537209302325582,0,,0,,1005.12,1.13,3.18,395.83,0.469,3.77,0.0,100 %,100.0,60 mL/min,60.0,,40.0,TGA,42.04 mg/g,0.953,0.223 mmol/mmol,0.223,,,,,,,,,,,,,,,,,,,,,,,,qwen3-max,DAC_prompt_SCaSE
MCM-48_35%PEI_MCM-48_35%PEI_N2_110_TGA_1atm,MCM-48_35%PEI,10.1016/j.seppur.2024.126735,058.pdf-id_comprehensive_extraction.json,MCM-48,Porous Silica Materials,PEI,Polymeric Amines,600.0,35.23,8.193023255813953,0,,0,,1362.38,0.932,2.74,1.07,0.002,31.42,0.0,100 %,100.0,60 mL/min,60.0,,110.0,TGA,91.45 mg/g,2.074,0.252 mmol/mmol,0.252,,,,,,,,,,,,,,,,,,,,,,,,qwen3-max,DAC_prompt_SCaSE
MCM-48_20%PEI_MCM-48_20%PEI_N2_120_TGA_1atm,MCM-48_20%PEI,10.1016/j.seppur.2024.126735,058.pdf-id_comprehensive_extraction.json,MCM-48,Porous Silica Materials,PEI,Polymeric Amines,600.0,18.62,4.330232558139535,0,,0,,1362.38,0.932,2.74,24.76,0.102,10.85,0.0,100 %,100.0,60 mL/min,60.0,,120.0,TGA,20.93 mg/g,0.475,0.109 mmol/mmol,0.109,,,,,,,,,,,,,,,,,,,,,,,,qwen3-max,DAC_prompt_SCaSE
SBA-15_45%DETA_SBA-15_45%DETA_N2_100_TGA_1atm,SBA-15_45%DETA,10.1016/j.seppur.2024.126735,058.pdf-id_comprehensive_extraction.json,SBA-15,Porous Silica Materials,DETA,Small-Molecule Polyamines,103.0,47.1,10.953488372093023,0,,0,,482.81,1.362,9.04,10.86,0.055,15.69,0.0,100 %,100.0,60 mL/min,60.0,,100.0,TGA,39.35 mg/g,0.892,0.070 mmol/mmol,0.07,,,,,,,,,,,,,,,,,,,,,,,,qwen3-max,DAC_prompt_SCaSE
SBA-15_35%DETA_SBA-15_35%DETA_N2_40_TGA_1atm,SBA-15_35%DETA,10.1016/j.seppur.2024.126735,058.pdf-id_comprehensive_extraction.json,SBA-15,Porous Silica Materials,DETA,Small-Molecule Polyamines,103.0,34.65,8.05813953488372,0,,0,,482.81,1.362,9.04,54.47,0.26,13.7,0.0,100 %,100.0,60 mL/min,60.0,,40.0,TGA,36.25 mg/g,0.822,0.089 mmol/mmol,0.089,,,,,,,,,,,,,,,,,,,,,,,,qwen3-max,DAC_prompt_SCaSE
SBA-15_20%DETA_SBA-15_20%DETA_N2_40_TGA_1atm,SBA-15_20%DETA,10.1016/j.seppur.2024.126735,058.pdf-id_comprehensive_extraction.json,SBA-15,Porous Silica Materials,DETA,Small-Molecule Polyamines,103.0,19.69,4.579069767441861,0,,0,,482.81,1.362,9.04,194.96,0.781,10.74,0.0,100 %,100.0,60 mL/min,60.0,,40.0,TGA,43.96 mg/g,0.997,0.189 mmol/mmol,0.189,,,,,,,,,,,,,,,,,,,,,,,,qwen3-max,DAC_prompt_SCaSE
MCM-41_45%DETA_MCM-41_45%DETA_N2_80_TGA_1atm,MCM-41_45%DETA,10.1016/j.seppur.2024.126735,058.pdf-id_comprehensive_extraction.json,MCM-41,Porous Silica Materials,DETA,Small-Molecule Polyamines,103.0,45.94,10.683720930232559,0,,0,,1005.12,1.13,3.18,4.97,0.011,7.64,0.0,100 %,100.0,60 mL/min,60.0,,80.0,TGA,73.02 mg/g,1.656,0.132 mmol/mmol,0.132,,,,,,,,,,,,,,,,,,,,,,,,qwen3-max,DAC_prompt_SCaSE
MCM-41_35%DETA_MCM-41_35%DETA_N2_100_TGA_1atm,MCM-41_35%DETA,10.1016/j.seppur.2024.126735,058.pdf-id_comprehensive_extraction.json,MCM-41,Porous Silica Materials,DETA,Small-Molecule Polyamines,103.0,36.93,8.588372093023256,0,,0,,1005.12,1.13,3.18,14.9,0.062,12.92,0.0,100 %,100.0,60 mL/min,60.0,,100.0,TGA,88.91 mg/g,2.016,0.204 mmol/mmol,0.204,,,,,,,,,,,,,,,,,,,,,,,,qwen3-max,DAC_prompt_SCaSE
MCM-41_20%DETA_MCM-41_20%DETA_N2_80_TGA_1atm,MCM-41_20%DETA,10.1016/j.seppur.2024.126735,058.pdf-id_comprehensive_extraction.json,MCM-41,Porous Silica Materials,DETA,Small-Molecule Polyamines,103.0,19.12,4.446511627906977,0,,0,,1005.12,1.13,3.18,56.27,0.283,16.57,0.0,100 %,100.0,60 mL/min,60.0,,80.0,TGA,34.79 mg/g,0.789,0.166 mmol/mmol,0.166,,,,,,,,,,,,,,,,,,,,,,,,qwen3-max,DAC_prompt_SCaSE
MCM-48_45%DETA_MCM-48_45%DETA_N2_100_TGA_1atm,MCM-48_45%DETA,10.1016/j.seppur.2024.126735,058.pdf-id_comprehensive_extraction.json,MCM-48,Porous Silica Materials,DETA,Small-Molecule Polyamines,103.0,45.17,10.504651162790699,0,,0,,1362.38,0.932,2.74,2.99,0.004,5.61,0.0,100 %,100.0,60 mL/min,60.0,,100.0,TGA,15.94 mg/g,0.361,0.029 mmol/mmol,0.029,,,,,,,,,,,,,,,,,,,,,,,,qwen3-max,DAC_prompt_SCaSE
MCM-48_35%DETA_MCM-48_35%DETA_N2_100_TGA_1atm,MCM-48_35%DETA,10.1016/j.seppur.2024.126735,058.pdf-id_comprehensive_extraction.json,MCM-48,Porous Silica Materials,DETA,Small-Molecule Polyamines,103.0,34.82,8.097674418604651,0,,0,,1362.38,0.932,2.74,10.15,0.029,8.05,0.0,100 %,100.0,60 mL/min,60.0,,100.0,TGA,65.86 mg/g,1.493,0.164 mmol/mmol,0.164,,,,,,,,,,,,,,,,,,,,,,,,qwen3-max,DAC_prompt_SCaSE
MCM-48_20%DETA_MCM-48_20%DETA_N2_80_TGA_1atm,MCM-48_20%DETA,10.1016/j.seppur.2024.126735,058.pdf-id_comprehensive_extraction.json,MCM-48,Porous Silica Materials,DETA,Small-Molecule Polyamines,103.0,18.8,4.372093023255815,0,,0,,1362.38,0.932,2.74,11.85,0.095,26.54,0.0,100 %,100.0,60 mL/min,60.0,,80.0,TGA,30.73 mg/g,0.697,0.133 mmol/mmol,0.133,,,,,,,,,,,,,,,,,,,,,,,,qwen3-max,DAC_prompt_SCaSE
HMS-12_bare_HMS-12_bare_45C_1bar_pureCO2_TGA,HMS-12_bare,10.1016/j.micromeso.2017.10.038,059.pdf-id_comprehensive_extraction.json,HMS-12,Porous Silica Materials,0,,,,,0,,0,,1181.0,0.96,2.1,1181.0,0.96,2.1,0.0,100%,100.0,100 mL/min,100.0,,45.0,TGA,0.31 mmol/g,0.31,,,,,,,,,,,,,,,,,,,,,,,,,,qwen3-max,DAC_prompt_SCaSE
HMS-12_DT_6.9%_HMS-12_6.9%DETA__T45_pureCO2_TGA,HMS-12_DT_6.9%,10.1016/j.micromeso.2017.10.038,059.pdf-id_comprehensive_extraction.json,HMS-12,Porous Silica Materials,DETA,Small-Molecule Polyamines,103.17,6.9,1.6046511627906979,0,,0,,1181.0,0.96,2.1,39.0,0.1,10.256410256410257,0.0,100%,100.0,100 mL/min,100.0,,45.0,TGA,1.78 mmol/g,1.78,0.33 mol/mol,0.33,,,,,,,,,,,,,,,,,,,,,,,,qwen3-max,DAC_prompt_SCaSE
HMS-12_PEI_50%_HMS-12_50%PEI__T45_pureCO2_TGA,HMS-12_PEI_50%,10.1016/j.micromeso.2017.10.038,059.pdf-id_comprehensive_extraction.json,HMS-12,Porous Silica Materials,PEI,Polymeric Amines,800.0,50.0,11.627906976744187,0,,0,,1181.0,0.96,2.1,27.0,0.08,11.851851851851851,0.0,100%,100.0,100 mL/min,100.0,,45.0,TGA,1.91 mmol/g,1.91,0.19 mol/mol,0.19,,,,,,,,,,,,,,,,,,,,,,,,qwen3-max,DAC_prompt_SCaSE
HMS-12_PEI_50%_HMS-12_50%PEI__T90_pureCO2_TGA,HMS-12_PEI_50%,10.1016/j.micromeso.2017.10.038,059.pdf-id_comprehensive_extraction.json,HMS-12,Porous Silica Materials,PEI,Polymeric Amines,800.0,50.0,11.627906976744187,0,,0,,1181.0,0.96,2.1,27.0,0.08,11.851851851851851,0.0,100%,100.0,100 mL/min,100.0,,90.0,TGA,3.32 mmol/g,3.32,,,,60.0,195.8333333333333,TG Curve/ CO2 adsorption profile,q (mmol CO₂ / g ads),"[[0, 0.0], [50, 0.85], [100, 1.35], [150, 1.6], [200, 1.72], [250, 1.78], [300, 1.82], [400, 1.86], [500, 1.88], [600, 1.89], [700, 1.9]]","min, mmol/g","['-', '-']",,,,,,,,,,,,,,,,qwen3-max,DAC_prompt_SCaSE
HMS-12_PEI_50%_HMS-12_50%PEI__T45_400ppmCO2_TGA,HMS-12_PEI_50%,10.1016/j.micromeso.2017.10.038,059.pdf-id_comprehensive_extraction.json,HMS-12,Porous Silica Materials,PEI,Polymeric Amines,800.0,50.0,11.627906976744187,0,,0,,1181.0,0.96,2.1,27.0,0.08,11.851851851851851,45.0,400 ppm,0.04,100 mL/min,100.0,,45.0,TGA,1.49 mmol/g,1.49,,,,84.16666666666666,286.87500000000006,TG Curve/ CO2 adsorption profile,q (mmol CO₂/g ads.),"[[0, 0.0], [50, 0.55], [100, 0.85], [150, 1.05], [200, 1.2], [250, 1.3], [300, 1.38], [400, 1.45], [500, 1.48], [600, 1.5], [700, 1.51]]","min, mmol/g","['-', '-']",,,12.0,,,,,,,,,,,,,qwen3-max,DAC_prompt_SCaSE
HMS-10_PEI_50%_HMS-10_50%PEI__T45_pureCO2_TGA,HMS-10_PEI_50%,10.1016/j.micromeso.2017.10.038,059.pdf-id_comprehensive_extraction.json,HMS-10,Porous Silica Materials,PEI,Polymeric Amines,800.0,50.0,11.627906976744187,0,,0,,918.0,0.72,2.0,23.0,0.07,12.173913043478262,0.0,100%,100.0,100 mL/min,100.0,,45.0,TGA,2.04 mmol/g,2.04,0.22 mol/mol,0.22,,,,,,,,,,,,,,,,,,,,,,,,qwen3-max,DAC_prompt_SCaSE
HMS-10_PEI_50%_HMS-10_50%PEI__T90_pureCO2_TGA,HMS-10_PEI_50%,10.1016/j.micromeso.2017.10.038,059.pdf-id_comprehensive_extraction.json,HMS-10,Porous Silica Materials,PEI,Polymeric Amines,800.0,50.0,11.627906976744187,0,,0,,918.0,0.72,2.0,23.0,0.07,12.173913043478262,0.0,100%,100.0,100 mL/min,100.0,,90.0,TGA,4.19 mmol/g,4.19,,,,7.84,31.399999999999995,TG Curve/ CO2 adsorption profile,q (mmol CO₂ / g ads),"[[0, 0.0], [10, 2.5], [20, 3.3], [40, 3.7], [60, 3.8], [80, 3.85], [100, 3.88], [120, 3.9], [140, 3.91], [160, 3.92]]","min, mmol/g","['-', '-']",,,,,,,,,,,,,,,,qwen3-max,DAC_prompt_SCaSE
HMS-10_PEI_50%_HMS-10_50%PEI__T45_400ppmCO2_TGA,HMS-10_PEI_50%,10.1016/j.micromeso.2017.10.038,059.pdf-id_comprehensive_extraction.json,HMS-10,Porous Silica Materials,PEI,Polymeric Amines,800.0,50.0,11.627906976744187,0,,0,,918.0,0.72,2.0,23.0,0.07,12.173913043478262,45.0,400 ppm,0.04,100 mL/min,100.0,,45.0,TGA,1.80 mmol/g,1.8,,,,60.0,195.8333333333333,TG Curve/ CO2 adsorption profile,q (mmol CO₂/g ads.),"[[0, 0.0], [50, 0.85], [100, 1.35], [150, 1.6], [200, 1.72], [250, 1.78], [300, 1.82], [400, 1.86], [500, 1.88], [600, 1.89], [700, 1.9]]","min, mmol/g","['-', '-']",,,12.0,,,,,,,,,,,,,qwen3-max,DAC_prompt_SCaSE
